Repository: packl686-arch/LifeTwin-LFP-SOH

# LifeTwin

## 2026 参赛当前版本

LifeTwin 是面向储能 LFP 电池的证据优先型 SOH 轨迹预测与动态修正原型。当前参赛版本已经把公开数据研究、私有数据盲测接口、飞书 AI 工作流和评审证据入口整理为一条可复核链路：

- [V5 在线评审与飞书流程控制台](https://packl686-arch.github.io/LifeTwin-LFP-SOH/v5-console/)
- [完整中文参赛方案](docs/LifeTwin_competition_submission_cn.md)
- [V5 模型与不确定性报告](reports/fastcharge_v5_pairwise_development_2026-08-09.md)
- [动态 landmark 与在线残差审计](reports/fastcharge_v5_dynamic_landmark_audit_2026-08-09.md)
- [V5 小型机器可读证据包](showcase/evidence_v5/README.md)
- [V6 有界状态更新与选择性门控报告](reports/fastcharge_v6_bounded_state_development_2026-08-10.md)
- [V6 训练内 challenger 证据包](showcase/evidence_v6/README.md)
- [V7 重发感知创新状态报告](reports/fastcharge_v7_reissue_innovation_development_2026-08-10.md)
- [V7 训练内嵌套与批次压力证据](showcase/evidence_v7/README.md)
- [海辰私有数据盲测执行手册](docs/hithium_private_blind_execution_cn.md)
- [飞书 AI 工作流设计](docs/feishu_ai_workflow_cn.md)

在 MATR FastCharge 公开 LFP 队列的回顾性开发中，V5 只用 41 个训练电芯完成物理电芯级模型选择，在 81 个公开评估电芯上的 cycle-300 轨迹 MAE 为 **0.2082 pp**，相对 V2 稳定硬门控降低 **27.3%**。支持门控后的 90% 共形区间覆盖率为 **93.10%**，平均宽度为 **1.4155 pp**。

动态 landmark 审计进一步发现：较长前缀重签发的 transition-equal MAE 从 0.2644 pp 降至 **0.1738 pp**，但收益并非每个时点都稳定；三种冻结 GP 候选均未达到 70% 电芯改善门槛，因此系统保留 V5 中心并关闭额外 GP 修正。这项负结果体现了项目的核心原则：**模型只能凭新证据晋级，不能凭复杂度或叙事晋级。**

后续 V6 训练内实验进一步验证了“全量残差更新”仍不够稳定；V6.1 因而改成选择性门控。嵌套留一电芯审计中，P100 门控触发 `10/41` 个电芯并改善其中 `8/10`，全体 P100 MAE 从 `0.24360 pp` 降至 `0.22397 pp`。由于门控由同一批 41 个训练电芯启发，它只被冻结为下一批 outcome-blind 候选，**没有启用、没有再次查看 81 个已暴露评估电芯，当前 champion 仍是 V5**。

最新 V7 进一步扣除当前 V5 重发轨迹已经吸收的趋势，只投影“未吸收创新量”。P100 外层留一电芯审计激活 `9/41` 个电芯并实现 `9/9` 改善，全体 P100 MAE 从 `0.24360 pp` 降至 `0.20628 pp`；两个 MATR 批次双向留出也均通过。P40 虽通过逐电芯门槛，却因批次迁移失败而被淘汰。V7 仍是同一训练队列上的 outcome-informed 开发，因此只冻结 P100 规则等待新电芯盲测，**V5 继续作为当前 champion**。

> 边界：仓库不包含海辰内部测量，也不公开 MATR、SNL 等上游原始数据。上述数字属于结果已暴露的公开循环老化开发证据，不是海辰产品验证、日历老化确认或 15 至 25 年准确率证明。

以下 V0.14 及更早章节保留了项目此前的预注册压力测试、日历老化研究和对抗审计历史，便于评委查看完整研发轨迹。

面向储能 LFP 电池的证据优先型 SOH 寿命数字孪生。

LifeTwin 不试图用一条短曲线直接“猜出 25 年寿命”，而是先从跨温度、
跨 SOC 的公开老化数据中学习共性规律，再用目标对象已经产生的短期数据
持续修正长期轨迹，并在证据不足时明确扩大区间或回退稳定模型。

> 本仓库是独立竞赛研究原型，不是海辰官方产品，不含海辰内部数据，当前
> 结果也不构成海辰电芯或储能电站的产品精度承诺。

## 评委快速入口

先用三分钟看到系统如何工作，再按需深入证据：

1. [评委三分钟简报](JUDGE_BRIEF.md)：一屏了解问题、方法、四个关键结果和边界。
2. [在线评审控制台](https://packl686-arch.github.io/LifeTwin-LFP-SOH/judge-console/)：零安装交互查看通用回退、专用路由和外部负迁移三个冻结案例；[离线单文件](docs/judge-console/index.html)也随仓库冻结。
3. [真实前缀预测入口](showcase/product_demo/README.md)：用不含未来容量的请求生成预测、区间状态、拒绝原因和哈希。

前缀 CLI 面向源码或 editable checkout；当前版本不把冻结参考数据拆离 Git 仓库包装成
standalone wheel 推理服务。

深入证据：[V0.14 预注册长时域压力测试报告](reports/synthetic_long_horizon_identifiability_result_v1_2026-07-22.md) ·
[V0.16 / V2.1 正式终态与根因收口](reports/synthetic_long_horizon_identifiability_v2_1_formal_closeout_20260809.md) ·
[V0.14 机器可读证据](showcase/evidence_v014/README.md) ·
[V0.13 可操作入口报告](reports/product_entry_v013_2026-07-22.md) ·
[开题报告补充材料](SUBMISSION_SUPPLEMENT.md) ·
[V0.12 稳健性报告](reports/robustness_and_long_term_protocol_2026-07-21.md) ·
[独立长期验证预注册](docs/independent_long_term_lfp_preregistration.md) ·
[Phase 1 对抗性审计](reports/phase1_adversarial_audit_2026-07-20.md) ·
[参考资料](docs/references.md)

## V0.14 预注册长时域压力测试

我们在查看合成长时域真值前冻结代码、种子、三个主终点和失败规则，再对
2,900 条 25 年轨迹执行一次性测试。运行和四项安全门均完整通过，但预注册的
方法判定为 **failure**，没有因为结果不理想而改门槛或重写结论。

| 预注册终点 | 实际结果 | 冻结门槛 | 判定 |
|---|---:|---:|---|
| 50% 签发率下的灾难性误差风险降低 | 21.65% | 至少 30% | 未通过 |
| 共享完全相同短期前缀的反例对，两侧同时拒绝 | 27.0% | 至少 80% | 未通过 |
| 已签发轨迹相对平方根基线的平均 IAE 增量 | +0.0146 pp | 不高于 +0.10 pp | 通过 |

该结果给出两个有用边界：结构分歧具有风险排序信号，但当前最大包络门控被固定的
晚期 knee 先验宽度主导；而完全相同前缀可以对应明显不同的 25 年结局，单靠前缀
不可能辨认哪一侧会发生晚期拐点。下一版不能只调阈值，而应把中心预测、可校准风险头
和部分可识别区间分开，并在新种子、新真值族和可观测工况协变量上重新预注册验证。

## 核心方法

```mermaid
flowchart LR
    A["容量、温度、SOC、倍率与时间"] --> B["数据质检与统一时间轴"]
    B --> C["跨工况层次先验"]
    C --> D["目标对象短期数据更新"]
    D --> E{"出现早期容量回升且数据充足?"}
    E -- "否" --> F["稳定层次幂律"]
    E -- "是" --> G["老化项 + 激活偏移项"]

# Included Naumann Calendar-Aging Table

`naumann_calendar_observations.csv` is a normalized derivative of the public
Naumann LFP/graphite calendar-aging dataset:

- Dataset: *Data for: Analysis and modeling of calendar aging of a commercial
  LiFePO4/graphite cell*
- Contributor: Maik Naumann
- Dataset DOI: <https://doi.org/10.17632/kxh42bfgtj.1>
- Related paper DOI: <https://doi.org/10.1016/j.est.2018.01.019>
- License: [CC BY 4.0](https://creativecommons.org/licenses/by/4.0/)
- Normalized file SHA-256:
  `73e7f3c155aed3da7ae637f6b3b91df3eb1fecc5d19f8702af8da810fd62f47c`

## Changes Made by LifeTwin

The upstream measurements were normalized into one row per published checkup
and temperature/SOC condition. LifeTwin added stable condition identifiers,
standard time units, capacity-retention and capacity-loss fields, source and
license metadata, and explicit statistical-unit fields. No individual-cell raw
traces are represented: each trajectory is the published mean of three physical
cells, and the independent analysis unit is the condition trajectory.

Redistribution and reuse of this CSV must preserve the attribution above and
indicate that it is a normalized derivative.

File: data/interim/naumann_calendar_observations.csv (part 1 of 8)
dataset_id,condition_id,cell_id,test_id,source_cell_id,temperature_c,storage_soc_fraction,elapsed_time_s,elapsed_hours,elapsed_days,checkup_index,capacity_ah,capacity_retention_pct,capacity_loss_pct,resistance_dc_ohm,resistance_growth_pct,resistance_dc_pulse_duration_s,resistance_dc_soc_pct,nominal_capacity_ah,physical_replicates_aggregated,replicate_semantics,statistical_unit,evidence_role,source_doi,source_url,source_license,source_license_url
NAUMANN_LFP_CALENDAR_2021,NAUMANN_CAL_T0_SOC50,NAUMANN_CAL_T0_SOC50,NAUMANN_CAL_T0_SOC50_TEST,"TP_0°C,50%SOC",0,0.5,0,0,0,0,3.00315379838508,100,0,0.033460771873626907,0,10,50,3,3,published_mean_of_3_physical_cells,temperature_soc_condition_mean_trajectory,public_calendar_aging_method_validation,10.17632/kxh42bfgtj.1,https://data.mendeley.com/datasets/kxh42bfgtj/1,CC-BY-4.0,https://creativecommons.org/licenses/by/4.0/
NAUMANN_LFP_CALENDAR_2021,NAUMANN_CAL_T0_SOC50,NAUMANN_CAL_T0_SOC50,NAUMANN_CAL_T0_SOC50_TEST,"TP_0°C,50%SOC",0,0.5,577188,160.33000000000001,6.6804166666666669,1,2.9984333774710401,99.842817876441146,0.15718212355885441,0.033701776220673704,0.72025937703115162,10,50,3,3,published_mean_of_3_physical_cells,temperature_soc_condition_mean_trajectory,public_calendar_aging_method_validation,10.17632/kxh42bfgtj.1,https://data.mendeley.com/datasets/kxh42bfgtj/1,CC-BY-4.0,https://creativecommons.org/licenses/by/4.0/
NAUMANN_LFP_CALENDAR_2021,NAUMANN_CAL_T0_SOC50,NAUMANN_CAL_T0_SOC50,NAUMANN_CAL_T0_SOC50_TEST,"TP_0°C,50%SOC",0,0.5,997128.00000000012,276.98000000000002,11.540833333333335,2,2.9979191598447898,99.825695289295368,0.17430471070463227,0.033629601383204803,0.50455951887637962,10,50,3,3,published_mean_of_3_physical_cells,temperature_soc_condition_mean_trajectory,public_calendar_aging_method_validation,10.17632/kxh42bfgtj.1,https://data.mendeley.com/datasets/kxh42bfgtj/1,CC-BY-4.0,https://creativecommons.org/licenses/by/4.0/
NAUMANN_LFP_CALENDAR_2021,NAUMANN_CAL_T0_SOC50,NAUMANN_CAL_T0_SOC50,NAUMANN_CAL_T0_SOC50_TEST,"TP_0°C,50%SOC",0,0.5,1472364,408.99000000000001,17.041250000000002,3,2.9955840955657198,99.747941553195488,0.2520584468045115,0.033620047611766603,0.47600736391031351,10,50,3,3,published_mean_of_3_physical_cells,temperature_soc_condition_mean_trajectory,public_calendar_aging_method_validation,10.17632/kxh42bfgtj.1,https://data.mendeley.com/datasets/kxh42bfgtj/1,CC-BY-4.0,https://creativecommons.org/licenses/by/4.0/
NAUMANN_LFP_CALENDAR_2021,NAUMANN_CAL_T0_SOC50,NAUMANN_CAL_T0_SOC50,NAUMANN_CAL_T0_SOC50_TEST,"TP_0°C,50%SOC",0,0.5,2549196,708.11000000000001,29.504583333333333,4,2.9930236060455599,99.662681533494307,0.33731846650569253,0.033546878756316095,0.25733680924753255,10,50,3,3,published_mean_of_3_physical_cells,temperature_soc_condition_mean_trajectory,public_calendar_aging_method_validation,10.17632/kxh42bfgtj.1,https://data.mendeley.com/datasets/kxh42bfgtj/1,CC-BY-4.0,https://creativecommons.org/licenses/by/4.0/
NAUMANN_LFP_CALENDAR_2021,NAUMANN_CAL_T0_SOC50,NAUMANN_CAL_T0_SOC50,NAUMANN_CAL_T0_SOC50_TEST,"TP_0°C,50%SOC",0,0.5,3632760,1009.1,42.045833333333334,5,2.9894240526446301,99.542822423952018,0.45717757604798237,0.033653258902208404,0.57526177013629276,10,50,3,3,published_mean_of_3_physical_cells,temperature_soc_condition_mean_trajectory,public_calendar_aging_method_validation,10.17632/kxh42bfgtj.1,https://data.mendeley.com/datasets/kxh42bfgtj/1,CC-BY-4.0,https://creativecommons.org/licenses/by/4.0/
NAUMANN_LFP_CALENDAR_2021,NAUMANN_CAL_T0_SOC50,NAUMANN_CAL_T0_SOC50,NAUMANN_CAL_T0_SOC50_TEST,"TP_0°C,50%SOC",0,0.5,4628160,1285.5999999999999,53.56666666666667,6,2.98652927377801,99.44643112796922,0.55356887203078031,0.033588008439605195,0.38025592015280552,10,50,3,3,published_mean_of_3_physical_cells,temperature_soc_condition_mean_trajectory,public_calendar_aging_method_validation,10.17632/kxh42bfgtj.1,https://data.mendeley.com/datasets/kxh42bfgtj/1,CC-BY-4.0,https://creativecommons.org/licenses/by/4.0/
NAUMANN_LFP_CALENDAR_2021,NAUMANN_CAL_T0_SOC50,NAUMANN_CAL_T0_SOC50,NAUMANN_CAL_T0_SOC50_TEST,"TP_0°C,50%SOC",0,0.5,7002000,1945,81.041666666666671,7,2.9840553936869001,99.364055057438279,0.6359449425617214,0.033534650694297605,0.22079233841263424,10,50,3,3,published_mean_of_3_physical_cells,temperature_soc_condition_mean_trajectory,public_calendar_aging_method_validation,10.17632/kxh42bfgtj.1,https://data.mendeley.com/datasets/kxh42bfgtj/1,CC-BY-4.0,https://creativecommons.org/licenses/by/4.0/
NAUMANN_LFP_CALENDAR_2021,NAUMANN_CAL_T0_SOC50,NAUMANN_CAL_T0_SOC50,NAUMANN_CAL_T0_SOC50_TEST,"TP_0°C,50%SOC",0,0.5,9285120,2579.1999999999998,107.46666666666667,8,2.98162262399036,99.283047894307046,0.71695210569295398,0.033578274933526699,0.3511666148753978,10,50,3,3,published_mean_of_3_physical_cells,temperature_soc_condition_mean_trajectory,public_calendar_aging_method_validation,10.17632/kxh42bfgtj.1,https://data.mendeley.com/datasets/kxh42bfgtj/1,CC-BY-4.0,https://creativecommons.org/licenses/by/4.0/
NAUMANN_LFP_CALENDAR_2021,NAUMANN_CAL_T0_SOC50,NAUMANN_CAL_T0_SOC50,NAUMANN_CAL_T0_SOC50_TEST,"TP_0°C,50%SOC",0,0.5,11832120,3286.6999999999998,136.94583333333333,9,2.9794591070193199,99.211006396725281,0.78899360327471868,0.033535369297621104,0.22293993777529053,10,50,3,3,published_mean_of_3_physical_cells,temperature_soc_condition_mean_trajectory,public_calendar_aging_method_validation,10.17632/kxh42bfgtj.1,https://data.mendeley.com/datasets/kxh42bfgtj/1,CC-BY-4.0,https://creativecommons.org/licenses/by/4.0/
NAUMANN_LFP_CALENDAR_2021,NAUMANN_CAL_T0_SOC50,NAUMANN_CAL_T0_SOC50,NAUMANN_CAL_T0_SOC50_TEST,"TP_0°C,50%SOC",0,0.5,13941720,3872.6999999999998,161.36250000000001,10,2.9772333894959799,99.136893724755666,0.86310627524433414,0.033524276945161101,0.18978961924140947,10,50,3,3,published_mean_of_3_physical_cells,temperature_soc_condition_mean_trajectory,public_calendar_aging_method_validation,10.17632/kxh42bfgtj.1,https://data.mendeley.com/datasets/kxh42bfgtj/1,CC-BY-4.0,https://creativecommons.org/licenses/by/4.0/
NAUMANN_LFP_CALENDAR_2021,NAUMANN_CAL_T0_SOC50,NAUMANN_CAL_T0_SOC50,NAUMANN_CAL_T0_SOC50_TEST,"TP_0°C,50%SOC",0,0.5,16138800,4483,186.79166666666666,11,2.9745857897287,99.048733079479916,0.95126692052008366,0.033609633473789702,0.44488393969215334,10,50,3,3,published_mean_of_3_physical_cells,temperature_soc_condition_mean_trajectory,public_calendar_aging_method_validation,10.17632/kxh42bfgtj.1,https://data.mendeley.com/datasets/kxh42bfgtj/1,CC-BY-4.0,https://creativecommons.org/licenses/by/4.0/
NAUMANN_LFP_CALENDAR_2021,NAUMANN_CAL_T0_SOC50,NAUMANN_CAL_T0_SOC50,NAUMANN_CAL_T0_SOC50_TEST,"TP_0°C,50%SOC",0,0.5,18426960,5118.6000000000004,213.27500000000001,12,2.9727995969241099,98.989255845728152,1.0107441542718476,0.033650919184997401,0.56826935161158332,10,50,3,3,published_mean_of_3_physical_cells,temperature_soc_condition_mean_trajectory,public_calendar_aging_method_validation,10.17632/kxh42bfgtj.1,https://data.mendeley.com/datasets/kxh42bfgtj/1,CC-BY-4.0,https://creativecommons.org/licenses/by/4.0/
NAUMANN_LFP_CALENDAR_2021,NAUMANN_CAL_T0_SOC50,NAUMANN_CAL_T0_SOC50,NAUMANN_CAL_T0_SOC50_TEST,"TP_0°C,50%SOC",0,0.5,20711160,5753.1000000000004,239.71250000000001,13,2.9703946908161201,98.90917649350574,1.0908235064942602,0.033682824416045302,0.66362050241111081,10,50,3,3,published_mean_of_3_physical_cells,temperature_soc_condition_mean_trajectory,public_calendar_aging_method_validation,10.17632/kxh42bfgtj.1,https://data.mendeley.com/datasets/kxh42bfgtj/1,CC-BY-4.0,https://creativecommons.org/licenses/by/4.0/
NAUMANN_LFP_CALENDAR_2021,NAUMANN_CAL_T0_SOC50,NAUMANN_CAL_T0_SOC50,NAUMANN_CAL_T0_SOC50_TEST,"TP_0°C,50%SOC",0,0.5,22997160,6388.1000000000004,266.17083333333335,14,2.9676868052162799,98.819008430807898,1.180991569192102,0.0336986166998881,0.71081691468288799,10,50,3,3,published_mean_of_3_physical_cells,temperature_soc_condition_mean_trajectory,public_calendar_aging_method_validation,10.17632/kxh42bfgtj.1,https://data.mendeley.com/datasets/kxh42bfgtj/1,CC-BY-4.0,https://creativecommons.org/licenses/by/4.0/
NAUMANN_LFP_CALENDAR_2021,NAUMANN_CAL_T0_SOC50,NAUMANN_CAL_T0_SOC50,NAUMANN_CAL_T0_SOC50_TEST,"TP_0°C,50%SOC",0,0.5,25296120,7026.6999999999998,292.77916666666664,15,2.9666849979404599,98.785649923615935,1.2143500763840649,0.033607919687710201,0.43976216280674496,10,50,3,3,published_mean_of_3_physical_cells,temperature_soc_condition_mean_trajectory,public_calendar_aging_method_validation,10.17632/kxh42bfgtj.1,https://data.mendeley.com/datasets/kxh42bfgtj/1,CC-BY-4.0,https://creativecommons.org/licenses/by/4.0/
NAUMANN_LFP_CALENDAR_2021,NAUMANN_CAL_T0_SOC50,NAUMANN_CAL_T0_SOC50,NAUMANN_CAL_T0_SOC50_TEST,"TP_0°C,50%SOC",0,0.5,27588240,7663.3999999999996,319.30833333333334,16,2.9650010565955198,98.729577492498834,1.2704225075011664,0.033630197633980702,0.50634145857026969,10,50,3,3,published_mean_of_3_physical_cells,temperature_soc_condition_mean_trajectory,public_calendar_aging_method_validation,10.17632/kxh42bfgtj.1,https://data.mendeley.com/datasets/kxh42bfgtj/1,CC-BY-4.0,https://creativecommons.org/licenses/by/4.0/
NAUMANN_LFP_CALENDAR_2021,NAUMANN_CAL_T0_SOC50,NAUMANN_CAL_T0_SOC50,NAUMANN_CAL_T0_SOC50_TEST,"TP_0°C,50%SOC",0,0.5,29880360,8300.1000000000004,345.83749999999998,17,2.9638011234153701,98.689621723973261,1.3103782760267393,0.033661998890291304,0.60138187315099678,10,50,3,3,published_mean_of_3_physical_cells,temperature_soc_condition_mean_trajectory,public_calendar_aging_method_validation,10.17632/kxh42bfgtj.1,https://data.mendeley.com/datasets/kxh42bfgtj/1,CC-BY-4.0,https://creativecommons.org/licenses/by/4.0/
NAUMANN_LFP_CALENDAR_2021,NAUMANN_CAL_T0_SOC50,NAUMANN_CAL_T0_SOC50,NAUMANN_CAL_T0_SOC50_TEST,"TP_0°C,50%SOC",0,0.5,32513760,9031.6000000000004,376.31666666666666,18,2.95698458679776,98.462642452339693,1.5373575476603065,0.033577330531221,0.34834419849698595,10,50,3,3,published_mean_of_3_physical_cells,temperature_soc_condition_mean_trajectory,public_calendar_aging_method_validation,10.17632/kxh42bfgtj.1,https://data.mendeley.com/datasets/kxh42bfgtj/1,CC-BY-4.0,https://creativecommons.org/licenses/by/4.0/
NAUMANN_LFP_CALENDAR_2021,NAUMANN_CAL_T0_SOC50,NAUMANN_CAL_T0_SOC50,NAUMANN_CAL_T0_SOC50_TEST,"TP_0°C,50%SOC",0,0.5,34796880,9665.7999999999993,402.74166666666667,19,2.9577956354314101,98.489649015709389,1.5103509842906107,0.033598849545302602,0.41265536909065315,10,50,3,3,published_mean_of_3_physical_cells,temperature_soc_condition_mean_trajectory,public_calendar_aging_method_validation,10.17632/kxh42bfgtj.1,https://data.mendeley.com/datasets/kxh42bfgtj/1,CC-BY-4.0,https://creativecommons.org/licenses/by/4.0/
NAUMANN_LFP_CALENDAR_2021,NAUMANN_CAL_T0_SOC50,NAUMANN_CAL_T0_SOC50,NAUMANN_CAL_T0_SOC50_TEST,"TP_0°C,50%SOC",0,0.5,37087200,10302,429.25,20,2.95674529630389,98.45467447900451,1.5453255209954904,0.033566722558169407,0.31664148377283929,10,50,3,3,published_mean_of_3_physical_cells,temperature_soc_condition_mean_trajectory,public_calendar_aging_method_validation,10.17632/kxh42bfgtj.1,https://data.mendeley.com/datasets/kxh42bfgtj/1,CC-BY-4.0,https://creativecommons.org/licenses/by/4.0/
NAUMANN_LFP_CALENDAR_2021,NAUMANN_CAL_T0_SOC50,NAUMANN_CAL_T0_SOC50,NAUMANN_CAL_T0_SOC50_TEST,"TP_0°C,50%SOC",0,0.5,39380400,10939,455.79166666666669,21,2.9547274152447698,98.387482413776112,1.6125175862238876,0.033545229325833099,0.25240736383835838,10,50,3,3,published_mean_of_3_physical_cells,temperature_soc_condition_mean_trajectory,public_calendar_aging_method_validation,10.17632/kxh42bfgtj.1,https://data.mendeley.com/datasets/kxh42bfgtj/1,CC-BY-4.0,https://creativecommons.org/licenses/by/4.0/
NAUMANN_LFP_CALENDAR_2021,NAUMANN_CAL_T0_SOC50,NAUMANN_CAL_T0_SOC50,NAUMANN_CAL_T0_SOC50_TEST,"TP_0°C,50%SOC",0,0.5,41670000,11575,482.29166666666669,22,2.9534678738595201,98.345541791689854,1.654458208310146,0.033460771873626907,0,10,50,3,3,published_mean_of_3_physical_cells,temperature_soc_condition_mean_trajectory,public_calendar_aging_method_validation,10.17632/kxh42bfgtj.1,https://data.mendeley.com/datasets/kxh42bfgtj/1,CC-BY-4.0,https://creativecommons.org/licenses/by/4.0/
NAUMANN_LFP_CALENDAR_2021,NAUMANN_CAL_T0_SOC50,NAUMANN_CAL_T0_SOC50,NAUMANN_CAL_T0_SOC50_TEST,"TP_0°C,50%SOC",0,0.5,43959600,12211,508.79166666666669,23,2.9517360938757502,98.287876413889322,1.7121235861106783,0.0335239252196926,0.18873846157585472,10,50,3,3,published_mean_of_3_physical_cells,temperature_soc_condition_mean_trajectory,public_calendar_aging_method_validation,10.17632/kxh42bfgtj.1,https://data.mendeley.com/datasets/kxh42bfgtj/1,CC-BY-4.0,https://creativecommons.org/licenses/by/4.0/
NAUMANN_LFP_CALENDAR_2021,NAUMANN_CAL_T0_SOC50,NAUMANN_CAL_T0_SOC50,NAUMANN_CAL_T0_SOC50_TEST,"TP_0°C,50%SOC",0,0.5,46238400,12844,535.16666666666663,24,2.9499587345138401,98.22869331900867,1.77130668099133,0.033513414805501698,0.15732730874711276,10,50,3,3,published_mean_of_3_physical_cells,temperature_soc_condition_mean_trajectory,public_calendar_aging_method_validation,10.17632/kxh42bfgtj.1,https://data.mendeley.com/datasets/kxh42bfgtj/1,CC-BY-4.0,https://creativecommons.org/licenses/by/4.0/
NAUMANN_LFP_CALENDAR_2021,NAUMANN_CAL_T0_SOC50,NAUMANN_CAL_T0_SOC50,NAUMANN_CAL_T0_SOC50_TEST,"TP_0°C,50%SOC",0,0.5,48531600,13481,561.70833333333337,25,2.9488842087183298,98.19291340670155,1.8070865932984503,0.033524090773159002,0.18923323039659046,10,50,3,3,published_mean_of_3_physical_cells,temperature_soc_condition_mean_trajectory,public_calendar_aging_method_validation,10.17632/kxh42bfgtj.1,https://data.mendeley.com/datasets/kxh42bfgtj/1,CC-BY-4.0,https://creativecommons.org/licenses/by/4.0/
NAUMANN_LFP_CALENDAR_2021,NAUMANN_CAL_T0_SOC50,NAUMANN_CAL_T0_SOC50,NAUMANN_CAL_T0_SOC50_TEST,"TP_0°C,50%SOC",0,0.5,50828400,14119,588.29166666666663,26,2.9477823929318401,98.156224783325598,1.8437752166744019,0.0335776569672998,0.34931977694458993,10,50,3,3,published_mean_of_3_physical_cells,temperature_soc_condition_mean_trajectory,public_calendar_aging_method_validation,10.17632/kxh42bfgtj.1,https://data.mendeley.com/datasets/kxh42bfgtj/1,CC-BY-4.0,https://creativecommons.org/licenses/by/4.0/
NAUMANN_LFP_CALENDAR_2021,NAUMANN_CAL_T0_SOC50,NAUMANN_CAL_T0_SOC50,NAUMANN_CAL_T0_SOC50_TEST,"TP_0°C,50%SOC",0,0.5,52902000,14695,612.29166666666663,27,2.9444010959932401,98.043633249038606,1.9563667509613936,0.033714671139162398,0.75879679791728272,10,50,3,3,published_mean_of_3_physical_cells,temperature_soc_condition_mean_trajectory,public_calendar_aging_method_validation,10.17632/kxh42bfgtj.1,https://data.mendeley.com/datasets/kxh42bfgtj/1,CC-BY-4.0,https://creativecommons.org/licenses/by/4.0/
NAUMANN_LFP_CALENDAR_2021,NAUMANN_CAL_T0_SOC50,NAUMANN_CAL_T0_SOC50,NAUMANN_CAL_T0_SOC50_TEST,"TP_0°C,50%SOC",0,0.5,54532800,15148,631.16666666666663,28,2.9405286775678001,97.914688190429814,2.0853118095701859,0.033672597816172697,0.63305754973557171,10,50,3,3,published_mean_of_3_physical_cells,temperature_soc_condition_mean_trajectory,public_calendar_aging_method_validation,10.17632/kxh42bfgtj.1,https://data.mendeley.com/datasets/kxh42bfgtj/1,CC-BY-4.0,https://creativecommons.org/licenses/by/4.0/
NAUMANN_LFP_CALENDAR_2021,NAUMANN_CAL_T0_SOC50,NAUMANN_CAL_T0_SOC50,NAUMANN_CAL_T0_SOC50_TEST,"TP_0°C,50%SOC",0,0.5,56919600,15811,658.79166666666663,29,2.9411355865090001,97.934897243376966,2.065102756623034,0.033652144793732498,0.5719321742736927,10,50,3,3,published_mean_of_3_physical_cells,temperature_soc_condition_mean_trajectory,public_calendar_aging_method_validation,10.17632/kxh42bfgtj.1,https://data.mendeley.com/datasets/kxh42bfgtj/1,CC-BY-4.0,https://creativecommons.org/licenses/by/4.0/
NAUMANN_LFP_CALENDAR_2021,NAUMANN_CAL_T0_SOC50,NAUMANN_CAL_T0_SOC50,NAUMANN_CAL_T0_SOC50_TEST,"TP_0°C,50%SOC",0,0.5,61203600,17001,708.375,30,2.9398712276914201,97.892796208849191,2.107203791150809,0.0336508132880627,0.56795287076321088,10,50,3,3,published_mean_of_3_physical_cells,temperature_soc_condition_mean_trajectory,public_calendar_aging_method_validation,10.17632/kxh42bfgtj.1,https://data.mendeley.com/datasets/kxh42bfgtj/1,CC-BY-4.0,https://creativecommons.org/licenses/by/4.0/
NAUMANN_LFP_CALENDAR_2021,NAUMANN_CAL_T0_SOC50,NAUMANN_CAL_T0_SOC50,NAUMANN_CAL_T0_SOC50_TEST,"TP_0°C,50%SOC",0,0.5,65660400,18239,759.95833333333337,31,2.9376437551972798,97.818625099286365,2.1813749007136352,0.033639914391616003,0.53538070988221609,10,50,3,3,published_mean_of_3_physical_cells,temperature_soc_condition_mean_trajectory,public_calendar_aging_method_validation,10.17632/kxh42bfgtj.1,https://data.mendeley.com/datasets/kxh42bfgtj/1,CC-BY-4.0,https://creativecommons.org/licenses/by/4.0/
NAUMANN_LFP_CALENDAR_2021,NAUMANN_CAL_T0_SOC50,NAUMANN_CAL_T0_SOC50,NAUMANN_CAL_T0_SOC50_TEST,"TP_0°C,50%SOC",0,0.5,69084000,19190,799.58333333333337,32,2.9364360694079799,97.778411181839004,2.2215888181609955,0.033767508004413999,0.91670369095355753,10,50,3,3,published_mean_of_3_physical_cells,temperature_soc_condition_mean_trajectory,public_calendar_aging_method_validation,10.17632/kxh42bfgtj.1,https://data.mendeley.com/datasets/kxh42bfgtj/1,CC-BY-4.0,https://creativecommons.org/licenses/by/4.0/
NAUMANN_LFP_CALENDAR_2021,NAUMANN_CAL_T0_SOC50,NAUMANN_CAL_T0_SOC50,NAUMANN_CAL_T0_SOC50_TEST,"TP_0°C,50%SOC",0,0.5,72586800,20163,840.125,33,2.9242275895152199,97.371889214854662,2.6281107851453385,0.034107111914418398,1.9316351793454034,10,50,3,3,published_mean_of_3_physical_cells,temperature_soc_condition_mean_trajectory,public_calendar_aging_method_validation,10.17632/kxh42bfgtj.1,https://data.mendeley.com/datasets/kxh42bfgtj/1,CC-BY-4.0,https://creativecommons.org/licenses/by/4.0/
NAUMANN_LFP_CALENDAR_2021,NAUMANN_CAL_T0_SOC50,NAUMANN_CAL_T0_SOC50,NAUMANN_CAL_T0_SOC50_TEST,"TP_0°C,50%SOC",0,0.5,76467600,21241,885.04166666666663,34,2.9201245380079999,97.235264460257468,2.7647355397425315,0.033905631177231402,1.3294950435830399,10,50,3,3,published_mean_of_3_physical_cells,temperature_soc_condition_mean_trajectory,public_calendar_aging_method_validation,10.17632/kxh42bfgtj.1,https://data.mendeley.com/datasets/kxh42bfgtj/1,CC-BY-4.0,https://creativecommons.org/licenses/by/4.0/
NAUMANN_LFP_CALENDAR_2021,NAUMANN_CAL_T10_SOC50,NAUMANN_CAL_T10_SOC50,NAUMANN_CAL_T10_SOC50_TEST,"TP_10°C,50%SOC",10,0.5,0,0,0,0,2.9951430230374498,100,0,0.033231960690602302,0,10,50,3,3,published_mean_of_3_physical_cells,temperature_soc_condition_mean_trajectory,public_calendar_aging_method_validation,10.17632/kxh42bfgtj.1,https://data.mendeley.com/datasets/kxh42bfgtj/1,CC-BY-4.0,https://creativecommons.org/licenses/by/4.0/
NAUMANN_LFP_CALENDAR_2021,NAUMANN_CAL_T10_SOC50,NAUMANN_CAL_T10_SOC50,NAUMANN_CAL_T10_SOC50_TEST,"TP_10°C,50%SOC",10,0.5,577188,160.33000000000001,6.6804166666666669,1,2.98693362811535,99.725909752590908,0.2740902474090916,0.0333303092207691,0.29594561417078946,10,50,3,3,published_mean_of_3_physical_cells,temperature_soc_condition_mean_trajectory,public_calendar_aging_method_validation,10.17632/kxh42bfgtj.1,https://data.mendeley.com/datasets/kxh42bfgtj/1,CC-BY-4.0,https://creativecommons.org/licenses/by/4.0/
NAUMANN_LFP_CALENDAR_2021,NAUMANN_CAL_T10_SOC50,NAUMANN_CAL_T10_SOC50,NAUMANN_CAL_T10_SOC50_TEST,"TP_10°C,50%SOC",10,0.5,997128.00000000012,276.98000000000002,11.540833333333335,2,2.9849540685271099,99.659817430020183,0.34018256997981666,0.0333200987402857,0.26522073284807046,10,50,3,3,published_mean_of_3_physical_cells,temperature_soc_condition_mean_trajectory,public_calendar_aging_method_validation,10.17632/kxh42bfgtj.1,https://data.mendeley.com/datasets/kxh42bfgtj/1,CC-BY-4.0,https://creativecommons.org/licenses/by/4.0/
NAUMANN_LFP_CALENDAR_2021,NAUMANN_CAL_T10_SOC50,NAUMANN_CAL_T10_SOC50,NAUMANN_CAL_T10_SOC50_TEST,"TP_10°C,50%SOC",10,0.5,1472364,408.99000000000001,17.041250000000002,3,2.9829832536222098,99.594017069578584,0.4059829304214162,0.033287348867688402,0.16667140889392584,10,50,3,3,published_mean_of_3_physical_cells,temperature_soc_condition_mean_trajectory,public_calendar_aging_method_validation,10.17632/kxh42bfgtj.1,https://data.mendeley.com/datasets/kxh42bfgtj/1,CC-BY-4.0,https://creativecommons.org/licenses/by/4.0/
NAUMANN_LFP_CALENDAR_2021,NAUMANN_CAL_T10_SOC50,NAUMANN_CAL_T10_SOC50,NAUMANN_CAL_T10_SOC50_TEST,"TP_10°C,50%SOC",10,0.5,2549196,708.11000000000001,29.504583333333333,4,2.9791945496470502,99.467522142758114,0.53247785724188645,0.033256407439797298,0.073563968802803359,10,50,3,3,published_mean_of_3_physical_cells,temperature_soc_condition_mean_trajectory,public_calendar_aging_method_validation,10.17632/kxh42bfgtj.1,https://data.mendeley.com/datasets/kxh42bfgtj/1,CC-BY-4.0,https://creativecommons.org/licenses/by/4.0/
NAUMANN_LFP_CALENDAR_2021,NAUMANN_CAL_T10_SOC50,NAUMANN_CAL_T10_SOC50,NAUMANN_CAL_T10_SOC50_TEST,"TP_10°C,50%SOC",10,0.5,3632760,1009.1,42.045833333333334,5,2.97622507921279,99.368379283421504,0.63162071657849594,0.033246516726528903,0.043801315432823174,10,50,3,3,published_mean_of_3_physical_cells,temperature_soc_condition_mean_trajectory,public_calendar_aging_method_validation,10.17632/kxh42bfgtj.1,https://data.mendeley.com/datasets/kxh42bfgtj/1,CC-BY-4.0,https://creativecommons.org/licenses/by/4.0/
NAUMANN_LFP_CALENDAR_2021,NAUMANN_CAL_T10_SOC50,NAUMANN_CAL_T10_SOC50,NAUMANN_CAL_T10_SOC50_TEST,"TP_10°C,50%SOC",10,0.5,4628160,1285.5999999999999,53.56666666666667,6,2.9732933962061101,99.270498047562967,0.7295019524370332,0.033235517563634506,0.010703169353498687,10,50,3,3,published_mean_of_3_physical_cells,temperature_soc_condition_mean_trajectory,public_calendar_aging_method_validation,10.17632/kxh42bfgtj.1,https://data.mendeley.com/datasets/kxh42bfgtj/1,CC-BY-4.0,https://creativecommons.org/licenses/by/4.0/
NAUMANN_LFP_CALENDAR_2021,NAUMANN_CAL_T10_SOC50,NAUMANN_CAL_T10_SOC50,NAUMANN_CAL_T10_SOC50_TEST,"TP_10°C,50%SOC",10,0.5,7002000,1945,81.041666666666671,7,2.9693427411078601,99.138595995879186,0.86140400412081419,0.033255793168504397,0.071715533500960049,10,50,3,3,published_mean_of_3_physical_cells,temperature_soc_condition_mean_trajectory,public_calendar_aging_method_validation,10.17632/kxh42bfgtj.1,https://data.mendeley.com/datasets/kxh42bfgtj/1,CC-BY-4.0,https://creativecommons.org/licenses/by/4.0/
NAUMANN_LFP_CALENDAR_2021,NAUMANN_CAL_T10_SOC50,NAUMANN_CAL_T10_SOC50,NAUMANN_CAL_T10_SOC50_TEST,"TP_10°C,50%SOC",10,0.5,9285120,2579.1999999999998,107.46666666666667,8,2.9652114963808902,99.000664528326752,0.99933547167324832,0.033330011291802603,0.29504910081343816,10,50,3,3,published_mean_of_3_physical_cells,temperature_soc_condition_mean_trajectory,public_calendar_aging_method_validation,10.17632/kxh42bfgtj.1,https://data.mendeley.com/datasets/kxh42bfgtj/1,CC-BY-4.0,https://creativecommons.org/licenses/by/4.0/
NAUMANN_LFP_CALENDAR_2021,NAUMANN_CAL_T10_SOC50,NAUMANN_CAL_T10_SOC50,NAUMANN_CAL_T10_SOC50_TEST,"TP_10°C,50%SOC",10,0.5,11832120,3286.6999999999998,136.94583333333333,9,2.9627930372964402,98.919918498309215,1.0800815016907848,0.033329968584151902,0.29492058702789148,10,50,3,3,published_mean_of_3_physical_cells,temperature_soc_condition_mean_trajectory,public_calendar_aging_method_validation,10.17632/kxh42bfgtj.1,https://data.mendeley.com/datasets/kxh42bfgtj/1,CC-BY-4.0,https://creativecommons.org/licenses/by/4.0/
NAUMANN_LFP_CALENDAR_2021,NAUMANN_CAL_T10_SOC50,NAUMANN_CAL_T10_SOC50,NAUMANN_CAL_T10_SOC50_TEST,"TP_10°C,50%SOC",10,0.5,13941720,3872.6999999999998,161.36250000000001,10,2.95961372858907,98.813769687286964,1.186230312713036,0.033341672702916596,0.33014005202924857,10,50,3,3,published_mean_of_3_physical_cells,temperature_soc_condition_mean_trajectory,public_calendar_aging_method_validation,10.17632/kxh42bfgtj.1,https://data.mendeley.com/datasets/kxh42bfgtj/1,CC-BY-4.0,https://creativecommons.org/licenses/by/4.0/
NAUMANN_LFP_CALENDAR_2021,NAUMANN_CAL_T10_SOC50,NAUMANN_CAL_T10_SOC50,NAUMANN_CAL_T10_SOC50_TEST,"TP_10°C,50%SOC",10,0.5,16138800,4483,186.79166666666666,11,2.95630505321135,98.703301661143598,1.2966983388564017,0.033372315325470407,0.42234834163064061,10,50,3,3,published_mean_of_3_physical_cells,temperature_soc_condition_mean_trajectory,public_calendar_aging_method_validation,10.17632/kxh42bfgtj.1,https://data.mendeley.com/datasets/kxh42bfgtj/1,CC-BY-4.0,https://creativecommons.org/licenses/by/4.0/
NAUMANN_LFP_CALENDAR_2021,NAUMANN_CAL_T10_SOC50,NAUMANN_CAL_T10_SOC50,NAUMANN_CAL_T10_SOC50_TEST,"TP_10°C,50%SOC",10,0.5,18426960,5118.6000000000004,213.27500000000001,12,2.9538493781290698,98.621313086194363,1.3786869138056375,0.033448314519791196,0.65104142124865483,10,50,3,3,published_mean_of_3_physical_cells,temperature_soc_condition_mean_trajectory,public_calendar_aging_method_validation,10.17632/kxh42bfgtj.1,https://data.mendeley.com/datasets/kxh42bfgtj/1,CC-BY-4.0,https://creativecommons.org/licenses/by/4.0/
NAUMANN_LFP_CALENDAR_2021,NAUMANN_CAL_T10_SOC50,NAUMANN_CAL_T10_SOC50,NAUMANN_CAL_T10_SOC50_TEST,"TP_10°C,50%SOC",10,0.5,20711160,5753.1000000000004,239.71250000000001,13,2.9511177594024098,98.530111473929111,1.4698885260708892,0.033489018195930795,0.77352494401927707,10,50,3,3,published_mean_of_3_physical_cells,temperature_soc_condition_mean_trajectory,public_calendar_aging_method_validation,10.17632/kxh42bfgtj.1,https://data.mendeley.com/datasets/kxh42bfgtj/1,CC-BY-4.0,https://creativecommons.org/licenses/by/4.0/
NAUMANN_LFP_CALENDAR_2021,NAUMANN_CAL_T10_SOC50,NAUMANN_CAL_T10_SOC50,NAUMANN_CAL_T10_SOC50_TEST,"TP_10°C,50%SOC",10,0.5,22997160,6388.1000000000004,266.17083333333335,14,2.9470700914630399,98.394970416949974,1.6050295830500261,0.0333627892494439,0.39368293691619538,10,50,3,3,published_mean_of_3_physical_cells,temperature_soc_condition_mean_trajectory,public_calendar_aging_method_validation,10.17632/kxh42bfgtj.1,https://data.mendeley.com/datasets/kxh42bfgtj/1,CC-BY-4.0,https://creativecommons.org/licenses/by/4.0/
NAUMANN_LFP_CALENDAR_2021,NAUMANN_CAL_T10_SOC50,NAUMANN_CAL_T10_SOC50,NAUMANN_CAL_T10_SOC50_TEST,"TP_10°C,50%SOC",10,0.5,25296120,7026.6999999999998,292.77916666666664,15,2.9461928593076898,98.365681927265086,1.6343180727349136,0.033445532713809401,0.64267054597080264,10,50,3,3,published_mean_of_3_physical_cells,temperature_soc_condition_mean_trajectory,public_calendar_aging_method_validation,10.17632/kxh42bfgtj.1,https://data.mendeley.com/datasets/kxh42bfgtj/1,CC-BY-4.0,https://creativecommons.org/licenses/by/4.0/
NAUMANN_LFP_CALENDAR_2021,NAUMANN_CAL_T10_SOC50,NAUMANN_CAL_T10_SOC50,NAUMANN_CAL_T10_SOC50_TEST,"TP_10°C,50%SOC",10,0.5,27588240,7663.3999999999996,319.30833333333334,16,2.9441096486200999,98.296128965300781,1.703871034699219,0.033424520948119499,0.57944296248415572,10,50,3,3,published_mean_of_3_physical_cells,temperature_soc_condition_mean_trajectory,public_calendar_aging_method_validation,10.17632/kxh42bfgtj.1,https://data.mendeley.com/datasets/kxh42bfgtj/1,CC-BY-4.0,https://creativecommons.org/licenses/by/4.0/
NAUMANN_LFP_CALENDAR_2021,NAUMANN_CAL_T10_SOC50,NAUMANN_CAL_T10_SOC50,NAUMANN_CAL_T10_SOC50_TEST,"TP_10°C,50%SOC",10,0.5,29880360,8300.1000000000004,345.83749999999998,17,2.9431166926830001,98.262976760899761,1.7370232391002389,0.033424848969227199,0.58043002764938123,10,50,3,3,published_mean_of_3_physical_cells,temperature_soc_condition_mean_trajectory,public_calendar_aging_method_validation,10.17632/kxh42bfgtj.1,https://data.mendeley.com/datasets/kxh42bfgtj/1,CC-BY-4.0,https://creativecommons.org/licenses/by/4.0/
NAUMANN_LFP_CALENDAR_2021,NAUMANN_CAL_T10_SOC50,NAUMANN_CAL_T10_SOC50,NAUMANN_CAL_T10_SOC50_TEST,"TP_10°C,50%SOC",10,0.5,32513760,9031.6000000000004,376.31666666666666,18,2.93690629528863,98.055627818074598,1.9443721819254023,0.033414633493513105,0.5496901149213862,10,50,3,3,published_mean_of_3_physical_cells,temperature_soc_condition_mean_trajectory,public_calendar_aging_method_validation,10.17632/kxh42bfgtj.1,https://data.mendeley.com/datasets/kxh42bfgtj/1,CC-BY-4.0,https://creativecommons.org/licenses/by/4.0/
NAUMANN_LFP_CALENDAR_2021,NAUMANN_CAL_T10_SOC50,NAUMANN_CAL_T10_SOC50,NAUMANN_CAL_T10_SOC50_TEST,"TP_10°C,50%SOC",10,0.5,34796880,9665.7999999999993,402.74166666666667,19,2.9363117547502799,98.035777662880761,1.9642223371192387,0.033468038736311899,0.71039457439041609,10,50,3,3,published_mean_of_3_physical_cells,temperature_soc_condition_mean_trajectory,public_calendar_aging_method_validation,10.17632/kxh42bfgtj.1,https://data.mendeley.com/datasets/kxh42bfgtj/1,CC-BY-4.0,https://creativecommons.org/licenses/by/4.0/
NAUMANN_LFP_CALENDAR_2021,NAUMANN_CAL_T10_SOC50,NAUMANN_CAL_T10_SOC50,NAUMANN_CAL_T10_SOC50_TEST,"TP_10°C,50%SOC",10,0.5,37087200,10302,429.25,20,2.9347402484244598,97.98330917260391,2.01669082739609,0.033436643316879594,0.61592100503169434,10,50,3,3,published_mean_of_3_physical_cells,temperature_soc_condition_mean_trajectory,public_calendar_aging_method_validation,10.17632/kxh42bfgtj.1,https://data.mendeley.com/datasets/kxh42bfgtj/1,CC-BY-4.0,https://creativecommons.org/licenses/by/4.0/
NAUMANN_LFP_CALENDAR_2021,NAUMANN_CAL_T10_SOC50,NAUMANN_CAL_T10_SOC50,NAUMANN_CAL_T10_SOC50_TEST,"TP_10°C,50%SOC",10,0.5,39380400,10939,455.79166666666669,21,2.9332668313080501,97.934115624747378,2.0658843752526224,0.033489944447782798,0.77631217604758884,10,50,3,3,published_mean_of_3_physical_cells,temperature_soc_condition_mean_trajectory,public_calendar_aging_method_validation,10.17632/kxh42bfgtj.1,https://data.mendeley.com/datasets/kxh42bfgtj/1,CC-BY-4.0,https://creativecommons.org/licenses/by/4.0/
NAUMANN_LFP_CALENDAR_2021,NAUMANN_CAL_T10_SOC50,NAUMANN_CAL_T10_SOC50,NAUMANN_CAL_T10_SOC50_TEST,"TP_10°C,50%SOC",10,0.5,41670000,11575,482.29166666666669,22,2.9313922217606199,97.871527309831819,2.1284726901681807,0.033350559183411399,0.35688081697398122,10,50,3,3,published_mean_of_3_physical_cells,temperature_soc_condition_mean_trajectory,public_calendar_aging_method_validation,10.17632/kxh42bfgtj.1,https://data.mendeley.com/datasets/kxh42bfgtj/1,CC-BY-4.0,https://creativecommons.org/licenses/by/4.0/
NAUMANN_LFP_CALENDAR_2021,NAUMANN_CAL_T10_SOC50,NAUMANN_CAL_T10_SOC50,NAUMANN_CAL_T10_SOC50_TEST,"TP_10°C,50%SOC",10,0.5,43959600,12211,508.79166666666669,23,2.9298706990843102,97.820727643017676,2.1792723569823238,0.0334578207221361,0.67964702304690316,10,50,3,3,published_mean_of_3_physical_cells,temperature_soc_condition_mean_trajectory,public_calendar_aging_method_validation,10.17632/kxh42bfgtj.1,https://data.mendeley.com/datasets/kxh42bfgtj/1,CC-BY-4.0,https://creativecommons.org/licenses/by/4.0/
NAUMANN_LFP_CALENDAR_2021,NAUMANN_CAL_T10_SOC50,NAUMANN_CAL_T10_SOC50,NAUMANN_CAL_T10_SOC50_TEST,"TP_10°C,50%SOC",10,0.5,46238400,12844,535.16666666666663,24,2.92785132351599,97.753305968901032,2.2466940310989685,0.033457454114370899,0.67854384478844842,10,50,3,3,published_mean_of_3_physical_cells,temperature_soc_condition_mean_trajectory,public_calendar_aging_method_validation,10.17632/kxh42bfgtj.1,https://data.mendeley.com/datasets/kxh42bfgtj/1,CC-BY-4.0,https://creativecommons.org/licenses/by/4.0/
NAUMANN_LFP_CALENDAR_2021,NAUMANN_CAL_T10_SOC50,NAUMANN_CAL_T10_SOC50,NAUMANN_CAL_T10_SOC50_TEST,"TP_10°C,50%SOC",10,0.5,48531600,13481,561.70833333333337,25,2.92630124080085,97.70155275701039,2.2984472429896101,0.033456861489560306,0.67676054702845434,10,50,3,3,published_mean_of_3_physical_cells,temperature_soc_condition_mean_trajectory,public_calendar_aging_method_validation,10.17632/kxh42bfgtj.1,https://data.mendeley.com/datasets/kxh42bfgtj/1,CC-BY-4.0,https://creativecommons.org/licenses/by/4.0/
NAUMANN_LFP_CALENDAR_2021,NAUMANN_CAL_T10_SOC50,NAUMANN_CAL_T10_SOC50,NAUMANN_CAL_T10_SOC50_TEST,"TP_10°C,50%SOC",10,0.5,50828400,14119,588.29166666666663,26,2.9244068795817602,97.638304985384167,2.3616950146158331,0.033533060614193699,0.9060552472203165,10,50,3,3,published_mean_of_3_physical_cells,temperature_soc_condition_mean_trajectory,public_calendar_aging_method_validation,10.17632/kxh42bfgtj.1,https://data.mendeley.com/datasets/kxh42bfgtj/1,CC-BY-4.0,https://creativecommons.org/licenses/by/4.0/
NAUMANN_LFP_CALENDAR_2021,NAUMANN_CAL_T10_SOC50,NAUMANN_CAL_T10_SOC50,NAUMANN_CAL_T10_SOC50_TEST,"TP_10°C,50%SOC",10,0.5,52902000,14695,612.29166666666663,27,2.92175347081323,97.549714599278346,2.4502854007216541,0.033533366661407105,0.90697618961146365,10,50,3,3,published_mean_of_3_physical_cells,temperature_soc_condition_mean_trajectory,public_calendar_aging_method_validation,10.17632/kxh42bfgtj.1,https://data.mendeley.com/datasets/kxh42bfgtj/1,CC-BY-4.0,https://creativecommons.org/licenses/by/4.0/
NAUMANN_LFP_CALENDAR_2021,NAUMANN_CAL_T10_SOC50,NAUMANN_CAL_T10_SOC50,NAUMANN_CAL_T10_SOC50_TEST,"TP_10°C,50%SOC",10,0.5,54532800,15148,631.16666666666663,28,2.9178063744708198,97.417931365153947,2.5820686348460526,0.033541917289964203,0.93270632523814179,10,50,3,3,published_mean_of_3_physical_cells,temperature_soc_condition_mean_trajectory,public_calendar_aging_method_validation,10.17632/kxh42bfgtj.1,https://data.mendeley.com/datasets/kxh42bfgtj/1,CC-BY-4.0,https://creativecommons.org/licenses/by/4.0/
NAUMANN_LFP_CALENDAR_2021,NAUMANN_CAL_T10_SOC50,NAUMANN_CAL_T10_SOC50,NAUMANN_CAL_T10_SOC50_TEST,"TP_10°C,50%SOC",10,0.5,56919600,15811,658.79166666666663,29,2.9176415671752798,97.412428880154977,2.5875711198450233,0.033616369830353598,1.1567452890614449,10,50,3,3,published_mean_of_3_physical_cells,temperature_soc_condition_mean_trajectory,public_calendar_aging_method_validation,10.17632/kxh42bfgtj.1,https://data.mendeley.com/datasets/kxh42bfgtj/1,CC-BY-4.0,https://creativecommons.org/licenses/by/4.0/
NAUMANN_LFP_CALENDAR_2021,NAUMANN_CAL_T10_SOC50,NAUMANN_CAL_T10_SOC50,NAUMANN_CAL_T10_SOC50_TEST,"TP_10°C,50%SOC",10,0.5,61203600,17001,708.375,30,2.9156705912664398,97.346623144212487,2.6533768557875135,0.033626727414008802,1.1879128260949612,10,50,3,3,published_mean_of_3_physical_cells,temperature_soc_condition_mean_trajectory,public_calendar_aging_method_validation,10.17632/kxh42bfgtj.1,https://data.mendeley.com/datasets/kxh42bfgtj/1,CC-BY-4.0,https://creativecommons.org/licenses/by/4.0/
NAUMANN_LFP_CALENDAR_2021,NAUMANN_CAL_T10_SOC50,NAUMANN_CAL_T10_SOC50,NAUMANN_CAL_T10_SOC50_TEST,"TP_10°C,50%SOC",10,0.5,65660400,18239,759.95833333333337,31,2.9137333627209698,97.281944144559731,2.7180558554402694,0.033733983936809701,1.5106639384939058,10,50,3,3,published_mean_of_3_physical_cells,temperature_soc_condition_mean_trajectory,public_calendar_aging_method_validation,10.17632/kxh42bfgtj.1,https://data.mendeley.com/datasets/kxh42bfgtj/1,CC-BY-4.0,https://creativecommons.org/licenses/by/4.0/
NAUMANN_LFP_CALENDAR_2021,NAUMANN_CAL_T10_SOC50,NAUMANN_CAL_T10_SOC50,NAUMANN_CAL_T10_SOC50_TEST,"TP_10°C,50%SOC",10,0.5,69084000,19190,799.58333333333337,32,2.9117057687957302,97.214248080977981,2.7857519190220188,0.033701109423805907,1.411739552689939,10,50,3,3,published_mean_of_3_physical_cells,temperature_soc_condition_mean_trajectory,public_calendar_aging_method_validation,10.17632/kxh42bfgtj.1,https://data.mendeley.com/datasets/kxh42bfgtj/1,CC-BY-4.0,https://creativecommons.org/licenses/by/4.0/
NAUMANN_LFP_CALENDAR_2021,NAUMANN_CAL_T10_SOC50,NAUMANN_CAL_T10_SOC50,NAUMANN_CAL_T10_SOC50_TEST,"TP_10°C,50%SOC",10,0.5,72586800,20163,840.125,33,2.9091893918733098,97.130232830184767,2.8697671698152334,0.0338166651130705,1.759464113212994,10,50,3,3,published_mean_of_3_physical_cells,temperature_soc_condition_mean_trajectory,public_calendar_aging_method_validation,10.17632/kxh42bfgtj.1,https://data.mendeley.com/datasets/kxh42bfgtj/1,CC-BY-4.0,https://creativecommons.org/licenses/by/4.0/
NAUMANN_LFP_CALENDAR_2021,NAUMANN_CAL_T10_SOC50,NAUMANN_CAL_T10_SOC50,NAUMANN_CAL_T10_SOC50_TEST,"TP_10°C,50%SOC",10,0.5,76467600,21241,885.04166666666663,34,2.90412804555256,96.961247700532539,3.0387522994674612,0.033744540866122899,1.5424313367870202,10,50,3,3,published_mean_of_3_physical_cells,temperature_soc_condition_mean_trajectory,public_calendar_aging_method_validation,10.17632/kxh42bfgtj.1,https://data.mendeley.com/datasets/kxh42bfgtj/1,CC-BY-4.0,https://creativecommons.org/licenses/by/4.0/
NAUMANN_LFP_CALENDAR_2021,NAUMANN_CAL_T25_SOC0,NAUMANN_CAL_T25_SOC0,NAUMANN_CAL_T25_SOC0_TEST,"TP_25°C,0%SOC",25,0,0,0,0,0,2.9959675910601602,100,0,0.033452078297690299,0,10,0,3,3,published_mean_of_3_physical_cells,temperature_soc_condition_mean_trajectory,public_calendar_aging_method_validation,10.17632/kxh42bfgtj.1,https://data.mendeley.com/datasets/kxh42bfgtj/1,CC-BY-4.0,https://creativecommons.org/licenses/by/4.0/
NAUMANN_LFP_CALENDAR_2021,NAUMANN_CAL_T25_SOC0,NAUMANN_CAL_T25_SOC0,NAUMANN_CAL_T25_SOC0_TEST,"TP_25°C,0%SOC",25,0,577188,160.33000000000001,6.6804166666666669,1,3.0019796610107798,100.20067206229331,-0.20067206229330736,0.033385113591306304,-0.20018100456442589,10,0,3,3,published_mean_of_3_physical_cells,temperature_soc_condition_mean_trajectory,public_calendar_aging_method_validation,10.17632/kxh42bfgtj.1,https://data.mendeley.com/datasets/kxh42bfgtj/1,CC-BY-4.0,https://creativecommons.org/licenses/by/4.0/
NAUMANN_LFP_CALENDAR_2021,NAUMANN_CAL_T25_SOC0,NAUMANN_CAL_T25_SOC0,NAUMANN_CAL_T25_SOC0_TEST,"TP_25°C,0%SOC",25,0,997128.00000000012,276.98000000000002,11.540833333333335,2,2.9988867144278699,100.09743507828391,-0.097435078283908183,0.033406533791085206,-0.13614851131158456,10,0,3,3,published_mean_of_3_physical_cells,temperature_soc_condition_mean_trajectory,public_calendar_aging_method_validation,10.17632/kxh42bfgtj.1,https://data.mendeley.com/datasets/kxh42bfgtj/1,CC-BY-4.0,https://creativecommons.org/licenses/by/4.0/
NAUMANN_LFP_CALENDAR_2021,NAUMANN_CAL_T25_SOC0,NAUMANN_CAL_T25_SOC0,NAUMANN_CAL_T25_SOC0_TEST,"TP_25°C,0%SOC",25,0,1472364,408.99000000000001,17.041250000000002,3,2.9971876144818501,100.04072218355533,-0.040722183555331526,0.033427791337777304,-0.07260224520839742,10,0,3,3,published_mean_of_3_physical_cells,temperature_soc_condition_mean_trajectory,public_calendar_aging_method_validation,10.17632/kxh42bfgtj.1,https://data.mendeley.com/datasets/kxh42bfgtj/1,CC-BY-4.0,https://creativecommons.org/licenses/by/4.0/
NAUMANN_LFP_CALENDAR_2021,NAUMANN_CAL_T25_SOC0,NAUMANN_CAL_T25_SOC0,NAUMANN_CAL_T25_SOC0_TEST,"TP_25°C,0%SOC",25,0,2549196,708.11000000000001,29.504583333333333,4,2.9958770225293199,99.996976985628592,0.0030230143714078395,0.033523135057546297,0.21241358824901635,10,0,3,3,published_mean_of_3_physical_cells,temperature_soc_condition_mean_trajectory,public_calendar_aging_method_validation,10.17632/kxh42bfgtj.1,https://data.mendeley.com/datasets/kxh42bfgtj/1,CC-BY-4.0,https://creativecommons.org/licenses/by/4.0/
NAUMANN_LFP_CALENDAR_2021,NAUMANN_CAL_T25_SOC0,NAUMANN_CAL_T25_SOC0,NAUMANN_CAL_T25_SOC0_TEST,"TP_25°C,0%SOC",25,0,3632760,1009.1,42.045833333333334,5,2.99258445219199,99.887076920382398,0.11292307961760173,0.033563961768276897,0.33445895226880129,10,0,3,3,published_mean_of_3_physical_cells,temperature_soc_condition_mean_trajectory,public_calendar_aging_method_validation,10.17632/kxh42bfgtj.1,https://data.mendeley.com/datasets/kxh42bfgtj/1,CC-BY-4.0,https://creativecommons.org/licenses/by/4.0/
NAUMANN_LFP_CALENDAR_2021,NAUMANN_CAL_T25_SOC0,NAUMANN_CAL_T25_SOC0,NAUMANN_CAL_T25_SOC0_TEST,"TP_25°C,0%SOC",25,0,4628160,1285.5999999999999,53.56666666666667,6,2.9897563037222898,99.792678420273816,0.20732157972618381,0.033660491823374702,0.62302115829615534,10,0,3,3,published_mean_of_3_physical_cells,temperature_soc_condition_mean_trajectory,public_calendar_aging_method_validation,10.17632/kxh42bfgtj.1,https://data.mendeley.com/datasets/kxh42bfgtj/1,CC-BY-4.0,https://creativecommons.org/licenses/by/4.0/
NAUMANN_LFP_CALENDAR_2021,NAUMANN_CAL_T25_SOC0,NAUMANN_CAL_T25_SOC0,NAUMANN_CAL_T25_SOC0_TEST,"TP_25°C,0%SOC",25,0,7002000,1945,81.041666666666671,7,2.9863466584144498,99.678870603459842,0.32112939654015804,0.033638758597629707,0.55805292059327716,10,0,3,3,published_mean_of_3_physical_cells,temperature_soc_condition_mean_trajectory,public_calendar_aging_method_validation,10.17632/kxh42bfgtj.1,https://data.mendeley.com/datasets/kxh42bfgtj/1,CC-BY-4.0,https://creativecommons.org/licenses/by/4.0/
