Repository: packl686-arch/LifeTwin-LFP-SOH

# Included Naumann Calendar-Aging Table

`naumann_calendar_observations.csv` is a normalized derivative of the public
Naumann LFP/graphite calendar-aging dataset:

- Dataset: *Data for: Analysis and modeling of calendar aging of a commercial
  LiFePO4/graphite cell*
- Contributor: Maik Naumann
- Dataset DOI: <https://doi.org/10.17632/kxh42bfgtj.1>
- Related paper DOI: <https://doi.org/10.1016/j.est.2018.01.019>
- License: [CC BY 4.0](https://creativecommons.org/licenses/by/4.0/)
- Normalized file SHA-256:
  `73e7f3c155aed3da7ae637f6b3b91df3eb1fecc5d19f8702af8da810fd62f47c`

File: data/interim/naumann_calendar_observations.csv (part 4 of 8)
dataset_id,condition_id,cell_id,test_id,source_cell_id,temperature_c,storage_soc_fraction,elapsed_time_s,elapsed_hours,elapsed_days,checkup_index,capacity_ah,capacity_retention_pct,capacity_loss_pct,resistance_dc_ohm,resistance_growth_pct,resistance_dc_pulse_duration_s,resistance_dc_soc_pct,nominal_capacity_ah,physical_replicates_aggregated,replicate_semantics,statistical_unit,evidence_role,source_doi,source_url,source_license,source_license_url
NAUMANN_LFP_CALENDAR_2021,NAUMANN_CAL_T40_SOC100,NAUMANN_CAL_T40_SOC100,NAUMANN_CAL_T40_SOC100_TEST,"TP_40°C,100%SOC",40,1,46238400,12844,535.16666666666663,24,2.6873180483488199,89.770650534896888,10.229349465103112,0.034877619185495805,5.1190118042480748,10,100,3,3,published_mean_of_3_physical_cells,temperature_soc_condition_mean_trajectory,public_calendar_aging_method_validation,10.17632/kxh42bfgtj.1,https://data.mendeley.com/datasets/kxh42bfgtj/1,CC-BY-4.0,https://creativecommons.org/licenses/by/4.0/
NAUMANN_LFP_CALENDAR_2021,NAUMANN_CAL_T40_SOC100,NAUMANN_CAL_T40_SOC100,NAUMANN_CAL_T40_SOC100_TEST,"TP_40°C,100%SOC",40,1,48531600,13481,561.70833333333337,25,2.68103647244215,89.560812642477501,10.439187357522499,0.0349418164109511,5.3124983167460949,10,100,3,3,published_mean_of_3_physical_cells,temperature_soc_condition_mean_trajectory,public_calendar_aging_method_validation,10.17632/kxh42bfgtj.1,https://data.mendeley.com/datasets/kxh42bfgtj/1,CC-BY-4.0,https://creativecommons.org/licenses/by/4.0/
NAUMANN_LFP_CALENDAR_2021,NAUMANN_CAL_T40_SOC100,NAUMANN_CAL_T40_SOC100,NAUMANN_CAL_T40_SOC100_TEST,"TP_40°C,100%SOC",40,1,50828400,14119,588.29166666666663,26,2.6745506624716802,89.344152251031645,10.655847748968355,0.035142004102206102,5.9158517786948472,10,100,3,3,published_mean_of_3_physical_cells,temperature_soc_condition_mean_trajectory,public_calendar_aging_method_validation,10.17632/kxh42bfgtj.1,https://data.mendeley.com/datasets/kxh42bfgtj/1,CC-BY-4.0,https://creativecommons.org/licenses/by/4.0/
NAUMANN_LFP_CALENDAR_2021,NAUMANN_CAL_T40_SOC100,NAUMANN_CAL_T40_SOC100,NAUMANN_CAL_T40_SOC100_TEST,"TP_40°C,100%SOC",40,1,52902000,14695,612.29166666666663,27,2.6688343970304298,89.153198721133492,10.846801278866508,0.035195721584794004,6.0777529869229907,10,100,3,3,published_mean_of_3_physical_cells,temperature_soc_condition_mean_trajectory,public_calendar_aging_method_validation,10.17632/kxh42bfgtj.1,https://data.mendeley.com/datasets/kxh42bfgtj/1,CC-BY-4.0,https://creativecommons.org/licenses/by/4.0/
NAUMANN_LFP_CALENDAR_2021,NAUMANN_CAL_T40_SOC100,NAUMANN_CAL_T40_SOC100,NAUMANN_CAL_T40_SOC100_TEST,"TP_40°C,100%SOC",40,1,54532800,15148,631.16666666666663,28,2.6646472879869898,89.013327110878379,10.986672889121621,0.035344440065904301,6.525981396327829,10,100,3,3,published_mean_of_3_physical_cells,temperature_soc_condition_mean_trajectory,public_calendar_aging_method_validation,10.17632/kxh42bfgtj.1,https://data.mendeley.com/datasets/kxh42bfgtj/1,CC-BY-4.0,https://creativecommons.org/licenses/by/4.0/
NAUMANN_LFP_CALENDAR_2021,NAUMANN_CAL_T40_SOC100,NAUMANN_CAL_T40_SOC100,NAUMANN_CAL_T40_SOC100_TEST,"TP_40°C,100%SOC",40,1,56919600,15811,658.79166666666663,29,2.6578481504752101,88.786199920673369,11.213800079326631,0.035493019349569201,6.9737902731428214,10,100,3,3,published_mean_of_3_physical_cells,temperature_soc_condition_mean_trajectory,public_calendar_aging_method_validation,10.17632/kxh42bfgtj.1,https://data.mendeley.com/datasets/kxh42bfgtj/1,CC-BY-4.0,https://creativecommons.org/licenses/by/4.0/
NAUMANN_LFP_CALENDAR_2021,NAUMANN_CAL_T40_SOC100,NAUMANN_CAL_T40_SOC100,NAUMANN_CAL_T40_SOC100_TEST,"TP_40°C,100%SOC",40,1,61203600,17001,708.375,30,2.6184322681949199,87.469500769308439,12.530499230691561,0.035799379920283897,7.8971423023635134,10,100,3,3,published_mean_of_3_physical_cells,temperature_soc_condition_mean_trajectory,public_calendar_aging_method_validation,10.17632/kxh42bfgtj.1,https://data.mendeley.com/datasets/kxh42bfgtj/1,CC-BY-4.0,https://creativecommons.org/licenses/by/4.0/
NAUMANN_LFP_CALENDAR_2021,NAUMANN_CAL_T40_SOC100,NAUMANN_CAL_T40_SOC100,NAUMANN_CAL_T40_SOC100_TEST,"TP_40°C,100%SOC",40,1,65660400,18239,759.95833333333337,31,2.6076894203489598,87.110632774386204,12.889367225613796,0.036499438216307002,10.007075204948723,10,100,3,3,published_mean_of_3_physical_cells,temperature_soc_condition_mean_trajectory,public_calendar_aging_method_validation,10.17632/kxh42bfgtj.1,https://data.mendeley.com/datasets/kxh42bfgtj/1,CC-BY-4.0,https://creativecommons.org/licenses/by/4.0/
NAUMANN_LFP_CALENDAR_2021,NAUMANN_CAL_T40_SOC100,NAUMANN_CAL_T40_SOC100,NAUMANN_CAL_T40_SOC100_TEST,"TP_40°C,100%SOC",40,1,69084000,19190,799.58333333333337,32,2.6001573943662399,86.859023229051616,13.140976770948384,0.036857945889370795,11.087595412370966,10,100,3,3,published_mean_of_3_physical_cells,temperature_soc_condition_mean_trajectory,public_calendar_aging_method_validation,10.17632/kxh42bfgtj.1,https://data.mendeley.com/datasets/kxh42bfgtj/1,CC-BY-4.0,https://creativecommons.org/licenses/by/4.0/
NAUMANN_LFP_CALENDAR_2021,NAUMANN_CAL_T40_SOC100,NAUMANN_CAL_T40_SOC100,NAUMANN_CAL_T40_SOC100_TEST,"TP_40°C,100%SOC",40,1,72586800,20163,840.125,33,2.5934719048308899,86.6356924829565,13.3643075170435,0.036988302868249202,11.480483376672845,10,100,3,3,published_mean_of_3_physical_cells,temperature_soc_condition_mean_trajectory,public_calendar_aging_method_validation,10.17632/kxh42bfgtj.1,https://data.mendeley.com/datasets/kxh42bfgtj/1,CC-BY-4.0,https://creativecommons.org/licenses/by/4.0/
NAUMANN_LFP_CALENDAR_2021,NAUMANN_CAL_T40_SOC100,NAUMANN_CAL_T40_SOC100,NAUMANN_CAL_T40_SOC100_TEST,"TP_40°C,100%SOC",40,1,76467600,21241,885.04166666666663,34,2.5861176330101001,86.390020867730897,13.609979132269103,0.037252091797733602,12.27552708205948,10,100,3,3,published_mean_of_3_physical_cells,temperature_soc_condition_mean_trajectory,public_calendar_aging_method_validation,10.17632/kxh42bfgtj.1,https://data.mendeley.com/datasets/kxh42bfgtj/1,CC-BY-4.0,https://creativecommons.org/licenses/by/4.0/
NAUMANN_LFP_CALENDAR_2021,NAUMANN_CAL_T40_SOC12.5,NAUMANN_CAL_T40_SOC12.5,NAUMANN_CAL_T40_SOC12.5_TEST,"TP_40°C,12.5%SOC",40,0.125,0,0,0,0,2.99404225310133,100,0,0.033449299324698006,0,10,12.5,3,3,published_mean_of_3_physical_cells,temperature_soc_condition_mean_trajectory,public_calendar_aging_method_validation,10.17632/kxh42bfgtj.1,https://data.mendeley.com/datasets/kxh42bfgtj/1,CC-BY-4.0,https://creativecommons.org/licenses/by/4.0/
NAUMANN_LFP_CALENDAR_2021,NAUMANN_CAL_T40_SOC12.5,NAUMANN_CAL_T40_SOC12.5,NAUMANN_CAL_T40_SOC12.5_TEST,"TP_40°C,12.5%SOC",40,0.125,577188,160.33000000000001,6.6804166666666669,1,3.00065842053856,100.22097775775798,-0.22097775775797857,0.033307070347351905,-0.42520764326170468,10,12.5,3,3,published_mean_of_3_physical_cells,temperature_soc_condition_mean_trajectory,public_calendar_aging_method_validation,10.17632/kxh42bfgtj.1,https://data.mendeley.com/datasets/kxh42bfgtj/1,CC-BY-4.0,https://creativecommons.org/licenses/by/4.0/
NAUMANN_LFP_CALENDAR_2021,NAUMANN_CAL_T40_SOC12.5,NAUMANN_CAL_T40_SOC12.5,NAUMANN_CAL_T40_SOC12.5_TEST,"TP_40°C,12.5%SOC",40,0.125,997128.00000000012,276.98000000000002,11.540833333333335,2,2.99823369530128,100.13999275379659,-0.13999275379659082,0.033264445059249199,-0.55264017238266794,10,12.5,3,3,published_mean_of_3_physical_cells,temperature_soc_condition_mean_trajectory,public_calendar_aging_method_validation,10.17632/kxh42bfgtj.1,https://data.mendeley.com/datasets/kxh42bfgtj/1,CC-BY-4.0,https://creativecommons.org/licenses/by/4.0/
NAUMANN_LFP_CALENDAR_2021,NAUMANN_CAL_T40_SOC12.5,NAUMANN_CAL_T40_SOC12.5,NAUMANN_CAL_T40_SOC12.5_TEST,"TP_40°C,12.5%SOC",40,0.125,1472364,408.99000000000001,17.041250000000002,3,2.9927161764237198,99.955709486857231,0.044290513142769328,0.033286396071895506,-0.48701544155281828,10,12.5,3,3,published_mean_of_3_physical_cells,temperature_soc_condition_mean_trajectory,public_calendar_aging_method_validation,10.17632/kxh42bfgtj.1,https://data.mendeley.com/datasets/kxh42bfgtj/1,CC-BY-4.0,https://creativecommons.org/licenses/by/4.0/
NAUMANN_LFP_CALENDAR_2021,NAUMANN_CAL_T40_SOC12.5,NAUMANN_CAL_T40_SOC12.5,NAUMANN_CAL_T40_SOC12.5_TEST,"TP_40°C,12.5%SOC",40,0.125,2549196,708.11000000000001,29.504583333333333,4,2.98544013760405,99.712692247800788,0.28730775219921156,0.033241943539107505,-0.6199107000049997,10,12.5,3,3,published_mean_of_3_physical_cells,temperature_soc_condition_mean_trajectory,public_calendar_aging_method_validation,10.17632/kxh42bfgtj.1,https://data.mendeley.com/datasets/kxh42bfgtj/1,CC-BY-4.0,https://creativecommons.org/licenses/by/4.0/
NAUMANN_LFP_CALENDAR_2021,NAUMANN_CAL_T40_SOC12.5,NAUMANN_CAL_T40_SOC12.5,NAUMANN_CAL_T40_SOC12.5_TEST,"TP_40°C,12.5%SOC",40,0.125,3632760,1009.1,42.045833333333334,5,2.9797886475105102,99.523934387497192,0.47606561250280777,0.033275886649362298,-0.51843440322131285,10,12.5,3,3,published_mean_of_3_physical_cells,temperature_soc_condition_mean_trajectory,public_calendar_aging_method_validation,10.17632/kxh42bfgtj.1,https://data.mendeley.com/datasets/kxh42bfgtj/1,CC-BY-4.0,https://creativecommons.org/licenses/by/4.0/
NAUMANN_LFP_CALENDAR_2021,NAUMANN_CAL_T40_SOC12.5,NAUMANN_CAL_T40_SOC12.5,NAUMANN_CAL_T40_SOC12.5_TEST,"TP_40°C,12.5%SOC",40,0.125,4628160,1285.5999999999999,53.56666666666667,6,2.9738986327387198,99.327209883502988,0.67279011649701204,0.033380310607463402,-0.20624861694387153,10,12.5,3,3,published_mean_of_3_physical_cells,temperature_soc_condition_mean_trajectory,public_calendar_aging_method_validation,10.17632/kxh42bfgtj.1,https://data.mendeley.com/datasets/kxh42bfgtj/1,CC-BY-4.0,https://creativecommons.org/licenses/by/4.0/
NAUMANN_LFP_CALENDAR_2021,NAUMANN_CAL_T40_SOC12.5,NAUMANN_CAL_T40_SOC12.5,NAUMANN_CAL_T40_SOC12.5_TEST,"TP_40°C,12.5%SOC",40,0.125,7002000,1945,81.041666666666671,7,2.9654005893261202,99.043378103781208,0.95662189621879179,0.033411992569699997,-0.11153224656775818,10,12.5,3,3,published_mean_of_3_physical_cells,temperature_soc_condition_mean_trajectory,public_calendar_aging_method_validation,10.17632/kxh42bfgtj.1,https://data.mendeley.com/datasets/kxh42bfgtj/1,CC-BY-4.0,https://creativecommons.org/licenses/by/4.0/
NAUMANN_LFP_CALENDAR_2021,NAUMANN_CAL_T40_SOC12.5,NAUMANN_CAL_T40_SOC12.5,NAUMANN_CAL_T40_SOC12.5_TEST,"TP_40°C,12.5%SOC",40,0.125,9285120,2579.1999999999998,107.46666666666667,8,2.9574554184567599,98.778012080267999,1.2219879197320012,0.033519972211747004,0.21128360974909111,10,12.5,3,3,published_mean_of_3_physical_cells,temperature_soc_condition_mean_trajectory,public_calendar_aging_method_validation,10.17632/kxh42bfgtj.1,https://data.mendeley.com/datasets/kxh42bfgtj/1,CC-BY-4.0,https://creativecommons.org/licenses/by/4.0/
NAUMANN_LFP_CALENDAR_2021,NAUMANN_CAL_T40_SOC12.5,NAUMANN_CAL_T40_SOC12.5,NAUMANN_CAL_T40_SOC12.5_TEST,"TP_40°C,12.5%SOC",40,0.125,11832120,3286.6999999999998,136.94583333333333,9,2.9495887674138501,98.515268592437749,1.4847314075622506,0.033561504373642199,0.33544812958561376,10,12.5,3,3,published_mean_of_3_physical_cells,temperature_soc_condition_mean_trajectory,public_calendar_aging_method_validation,10.17632/kxh42bfgtj.1,https://data.mendeley.com/datasets/kxh42bfgtj/1,CC-BY-4.0,https://creativecommons.org/licenses/by/4.0/
NAUMANN_LFP_CALENDAR_2021,NAUMANN_CAL_T40_SOC12.5,NAUMANN_CAL_T40_SOC12.5,NAUMANN_CAL_T40_SOC12.5_TEST,"TP_40°C,12.5%SOC",40,0.125,13941720,3872.6999999999998,161.36250000000001,10,2.9429547813085701,98.293695697185242,1.7063043028147575,0.033677970371431901,0.68363478862185634,10,12.5,3,3,published_mean_of_3_physical_cells,temperature_soc_condition_mean_trajectory,public_calendar_aging_method_validation,10.17632/kxh42bfgtj.1,https://data.mendeley.com/datasets/kxh42bfgtj/1,CC-BY-4.0,https://creativecommons.org/licenses/by/4.0/
NAUMANN_LFP_CALENDAR_2021,NAUMANN_CAL_T40_SOC12.5,NAUMANN_CAL_T40_SOC12.5,NAUMANN_CAL_T40_SOC12.5_TEST,"TP_40°C,12.5%SOC",40,0.125,16138800,4483,186.79166666666666,11,2.9367755388246701,98.087311085294772,1.9126889147052282,0.033741052025348599,0.8722236535315675,10,12.5,3,3,published_mean_of_3_physical_cells,temperature_soc_condition_mean_trajectory,public_calendar_aging_method_validation,10.17632/kxh42bfgtj.1,https://data.mendeley.com/datasets/kxh42bfgtj/1,CC-BY-4.0,https://creativecommons.org/licenses/by/4.0/
NAUMANN_LFP_CALENDAR_2021,NAUMANN_CAL_T40_SOC12.5,NAUMANN_CAL_T40_SOC12.5,NAUMANN_CAL_T40_SOC12.5_TEST,"TP_40°C,12.5%SOC",40,0.125,18426960,5118.6000000000004,213.27500000000001,12,2.9306246183651901,97.881872419454012,2.1181275805459876,0.033804548014571903,1.0620512149609906,10,12.5,3,3,published_mean_of_3_physical_cells,temperature_soc_condition_mean_trajectory,public_calendar_aging_method_validation,10.17632/kxh42bfgtj.1,https://data.mendeley.com/datasets/kxh42bfgtj/1,CC-BY-4.0,https://creativecommons.org/licenses/by/4.0/
NAUMANN_LFP_CALENDAR_2021,NAUMANN_CAL_T40_SOC12.5,NAUMANN_CAL_T40_SOC12.5,NAUMANN_CAL_T40_SOC12.5_TEST,"TP_40°C,12.5%SOC",40,0.125,20711160,5753.1000000000004,239.71250000000001,13,2.9244433250141002,97.675419309292081,2.3245806907079185,0.033899297225794697,1.3453133852774801,10,12.5,3,3,published_mean_of_3_physical_cells,temperature_soc_condition_mean_trajectory,public_calendar_aging_method_validation,10.17632/kxh42bfgtj.1,https://data.mendeley.com/datasets/kxh42bfgtj/1,CC-BY-4.0,https://creativecommons.org/licenses/by/4.0/
NAUMANN_LFP_CALENDAR_2021,NAUMANN_CAL_T40_SOC12.5,NAUMANN_CAL_T40_SOC12.5,NAUMANN_CAL_T40_SOC12.5_TEST,"TP_40°C,12.5%SOC",40,0.125,22997160,6388.1000000000004,266.17083333333335,14,2.9175581661245,97.445457327878216,2.5545426721217837,0.0340762415620623,1.874306039353657,10,12.5,3,3,published_mean_of_3_physical_cells,temperature_soc_condition_mean_trajectory,public_calendar_aging_method_validation,10.17632/kxh42bfgtj.1,https://data.mendeley.com/datasets/kxh42bfgtj/1,CC-BY-4.0,https://creativecommons.org/licenses/by/4.0/
NAUMANN_LFP_CALENDAR_2021,NAUMANN_CAL_T40_SOC12.5,NAUMANN_CAL_T40_SOC12.5,NAUMANN_CAL_T40_SOC12.5_TEST,"TP_40°C,12.5%SOC",40,0.125,25296120,7026.6999999999998,292.77916666666664,15,2.9127143260475101,97.283674705339322,2.7163252946606775,0.034048496092589899,1.7913582047724974,10,12.5,3,3,published_mean_of_3_physical_cells,temperature_soc_condition_mean_trajectory,public_calendar_aging_method_validation,10.17632/kxh42bfgtj.1,https://data.mendeley.com/datasets/kxh42bfgtj/1,CC-BY-4.0,https://creativecommons.org/licenses/by/4.0/
NAUMANN_LFP_CALENDAR_2021,NAUMANN_CAL_T40_SOC12.5,NAUMANN_CAL_T40_SOC12.5,NAUMANN_CAL_T40_SOC12.5_TEST,"TP_40°C,12.5%SOC",40,0.125,27588240,7663.3999999999996,319.30833333333334,16,2.9071141175799702,97.096629634023486,2.9033703659765138,0.0342714140662954,2.4577936106134457,10,12.5,3,3,published_mean_of_3_physical_cells,temperature_soc_condition_mean_trajectory,public_calendar_aging_method_validation,10.17632/kxh42bfgtj.1,https://data.mendeley.com/datasets/kxh42bfgtj/1,CC-BY-4.0,https://creativecommons.org/licenses/by/4.0/
NAUMANN_LFP_CALENDAR_2021,NAUMANN_CAL_T40_SOC12.5,NAUMANN_CAL_T40_SOC12.5,NAUMANN_CAL_T40_SOC12.5_TEST,"TP_40°C,12.5%SOC",40,0.125,29880360,8300.1000000000004,345.83749999999998,17,2.9019452527926899,96.923991295939686,3.0760087040603139,0.034280923052330499,2.486221668082722,10,12.5,3,3,published_mean_of_3_physical_cells,temperature_soc_condition_mean_trajectory,public_calendar_aging_method_validation,10.17632/kxh42bfgtj.1,https://data.mendeley.com/datasets/kxh42bfgtj/1,CC-BY-4.0,https://creativecommons.org/licenses/by/4.0/
NAUMANN_LFP_CALENDAR_2021,NAUMANN_CAL_T40_SOC12.5,NAUMANN_CAL_T40_SOC12.5,NAUMANN_CAL_T40_SOC12.5_TEST,"TP_40°C,12.5%SOC",40,0.125,32513760,9031.6000000000004,376.31666666666666,18,2.8919486314316898,96.590107518893959,3.4098924811060414,0.034281481983297397,2.4878926476792573,10,12.5,3,3,published_mean_of_3_physical_cells,temperature_soc_condition_mean_trajectory,public_calendar_aging_method_validation,10.17632/kxh42bfgtj.1,https://data.mendeley.com/datasets/kxh42bfgtj/1,CC-BY-4.0,https://creativecommons.org/licenses/by/4.0/
NAUMANN_LFP_CALENDAR_2021,NAUMANN_CAL_T40_SOC12.5,NAUMANN_CAL_T40_SOC12.5,NAUMANN_CAL_T40_SOC12.5_TEST,"TP_40°C,12.5%SOC",40,0.125,34796880,9665.7999999999993,402.74166666666667,19,2.88847994468534,96.474254553133136,3.5257454468668641,0.034398010637157,2.8362666232547795,10,12.5,3,3,published_mean_of_3_physical_cells,temperature_soc_condition_mean_trajectory,public_calendar_aging_method_validation,10.17632/kxh42bfgtj.1,https://data.mendeley.com/datasets/kxh42bfgtj/1,CC-BY-4.0,https://creativecommons.org/licenses/by/4.0/
NAUMANN_LFP_CALENDAR_2021,NAUMANN_CAL_T40_SOC12.5,NAUMANN_CAL_T40_SOC12.5,NAUMANN_CAL_T40_SOC12.5_TEST,"TP_40°C,12.5%SOC",40,0.125,37087200,10302,429.25,20,2.8837217874242098,96.315333707704141,3.6846662922958586,0.034439549797424501,2.9604520654198607,10,12.5,3,3,published_mean_of_3_physical_cells,temperature_soc_condition_mean_trajectory,public_calendar_aging_method_validation,10.17632/kxh42bfgtj.1,https://data.mendeley.com/datasets/kxh42bfgtj/1,CC-BY-4.0,https://creativecommons.org/licenses/by/4.0/
NAUMANN_LFP_CALENDAR_2021,NAUMANN_CAL_T40_SOC12.5,NAUMANN_CAL_T40_SOC12.5,NAUMANN_CAL_T40_SOC12.5_TEST,"TP_40°C,12.5%SOC",40,0.125,39380400,10939,455.79166666666669,21,2.8786978677690298,96.147536488076526,3.8524635119234745,0.034588307366302903,3.4051775809960994,10,12.5,3,3,published_mean_of_3_physical_cells,temperature_soc_condition_mean_trajectory,public_calendar_aging_method_validation,10.17632/kxh42bfgtj.1,https://data.mendeley.com/datasets/kxh42bfgtj/1,CC-BY-4.0,https://creativecommons.org/licenses/by/4.0/
NAUMANN_LFP_CALENDAR_2021,NAUMANN_CAL_T40_SOC12.5,NAUMANN_CAL_T40_SOC12.5,NAUMANN_CAL_T40_SOC12.5_TEST,"TP_40°C,12.5%SOC",40,0.125,41670000,11575,482.29166666666669,22,2.8732516266744601,95.965633875014589,4.0343661249854108,0.034716785613829799,3.7892760527749481,10,12.5,3,3,published_mean_of_3_physical_cells,temperature_soc_condition_mean_trajectory,public_calendar_aging_method_validation,10.17632/kxh42bfgtj.1,https://data.mendeley.com/datasets/kxh42bfgtj/1,CC-BY-4.0,https://creativecommons.org/licenses/by/4.0/
NAUMANN_LFP_CALENDAR_2021,NAUMANN_CAL_T40_SOC12.5,NAUMANN_CAL_T40_SOC12.5,NAUMANN_CAL_T40_SOC12.5_TEST,"TP_40°C,12.5%SOC",40,0.125,43959600,12211,508.79166666666669,23,2.8683977786152801,95.803516989250809,4.1964830107491906,0.034778701099770104,3.9743785427831302,10,12.5,3,3,published_mean_of_3_physical_cells,temperature_soc_condition_mean_trajectory,public_calendar_aging_method_validation,10.17632/kxh42bfgtj.1,https://data.mendeley.com/datasets/kxh42bfgtj/1,CC-BY-4.0,https://creativecommons.org/licenses/by/4.0/
NAUMANN_LFP_CALENDAR_2021,NAUMANN_CAL_T40_SOC12.5,NAUMANN_CAL_T40_SOC12.5,NAUMANN_CAL_T40_SOC12.5_TEST,"TP_40°C,12.5%SOC",40,0.125,46238400,12844,535.16666666666663,24,2.8630793722994401,95.625884014621562,4.3741159853784382,0.034895061128077998,4.3222483955365876,10,12.5,3,3,published_mean_of_3_physical_cells,temperature_soc_condition_mean_trajectory,public_calendar_aging_method_validation,10.17632/kxh42bfgtj.1,https://data.mendeley.com/datasets/kxh42bfgtj/1,CC-BY-4.0,https://creativecommons.org/licenses/by/4.0/
NAUMANN_LFP_CALENDAR_2021,NAUMANN_CAL_T40_SOC12.5,NAUMANN_CAL_T40_SOC12.5,NAUMANN_CAL_T40_SOC12.5_TEST,"TP_40°C,12.5%SOC",40,0.125,48531600,13481,561.70833333333337,25,2.8591990032585901,95.496280999272315,4.5037190007276848,0.034962975870117506,4.5252862570482666,10,12.5,3,3,published_mean_of_3_physical_cells,temperature_soc_condition_mean_trajectory,public_calendar_aging_method_validation,10.17632/kxh42bfgtj.1,https://data.mendeley.com/datasets/kxh42bfgtj/1,CC-BY-4.0,https://creativecommons.org/licenses/by/4.0/
NAUMANN_LFP_CALENDAR_2021,NAUMANN_CAL_T40_SOC12.5,NAUMANN_CAL_T40_SOC12.5,NAUMANN_CAL_T40_SOC12.5_TEST,"TP_40°C,12.5%SOC",40,0.125,50828400,14119,588.29166666666663,26,2.8539606015989798,95.321320153139155,4.6786798468608453,0.035065348970448496,4.8313408004849956,10,12.5,3,3,published_mean_of_3_physical_cells,temperature_soc_condition_mean_trajectory,public_calendar_aging_method_validation,10.17632/kxh42bfgtj.1,https://data.mendeley.com/datasets/kxh42bfgtj/1,CC-BY-4.0,https://creativecommons.org/licenses/by/4.0/
NAUMANN_LFP_CALENDAR_2021,NAUMANN_CAL_T40_SOC12.5,NAUMANN_CAL_T40_SOC12.5,NAUMANN_CAL_T40_SOC12.5_TEST,"TP_40°C,12.5%SOC",40,0.125,52902000,14695,612.29166666666663,27,2.84883424129114,95.15010145031259,4.8498985496874099,0.035288738711237201,5.4991866008416102,10,12.5,3,3,published_mean_of_3_physical_cells,temperature_soc_condition_mean_trajectory,public_calendar_aging_method_validation,10.17632/kxh42bfgtj.1,https://data.mendeley.com/datasets/kxh42bfgtj/1,CC-BY-4.0,https://creativecommons.org/licenses/by/4.0/
NAUMANN_LFP_CALENDAR_2021,NAUMANN_CAL_T40_SOC12.5,NAUMANN_CAL_T40_SOC12.5,NAUMANN_CAL_T40_SOC12.5_TEST,"TP_40°C,12.5%SOC",40,0.125,54532800,15148,631.16666666666663,28,2.8415535048079499,94.90692731088123,5.0930726891187703,0.0353086216626484,5.5586286573648058,10,12.5,3,3,published_mean_of_3_physical_cells,temperature_soc_condition_mean_trajectory,public_calendar_aging_method_validation,10.17632/kxh42bfgtj.1,https://data.mendeley.com/datasets/kxh42bfgtj/1,CC-BY-4.0,https://creativecommons.org/licenses/by/4.0/
NAUMANN_LFP_CALENDAR_2021,NAUMANN_CAL_T40_SOC12.5,NAUMANN_CAL_T40_SOC12.5,NAUMANN_CAL_T40_SOC12.5_TEST,"TP_40°C,12.5%SOC",40,0.125,56919600,15811,658.79166666666663,29,2.8381126979286502,94.792005523263313,5.2079944767366868,0.035499778087210401,6.1301097598728482,10,12.5,3,3,published_mean_of_3_physical_cells,temperature_soc_condition_mean_trajectory,public_calendar_aging_method_validation,10.17632/kxh42bfgtj.1,https://data.mendeley.com/datasets/kxh42bfgtj/1,CC-BY-4.0,https://creativecommons.org/licenses/by/4.0/
NAUMANN_LFP_CALENDAR_2021,NAUMANN_CAL_T40_SOC12.5,NAUMANN_CAL_T40_SOC12.5,NAUMANN_CAL_T40_SOC12.5_TEST,"TP_40°C,12.5%SOC",40,0.125,61203600,17001,708.375,30,2.8305410328193799,94.539114465983559,5.4608855340164411,0.035657878038953497,6.6027652562059558,10,12.5,3,3,published_mean_of_3_physical_cells,temperature_soc_condition_mean_trajectory,public_calendar_aging_method_validation,10.17632/kxh42bfgtj.1,https://data.mendeley.com/datasets/kxh42bfgtj/1,CC-BY-4.0,https://creativecommons.org/licenses/by/4.0/
NAUMANN_LFP_CALENDAR_2021,NAUMANN_CAL_T40_SOC12.5,NAUMANN_CAL_T40_SOC12.5,NAUMANN_CAL_T40_SOC12.5_TEST,"TP_40°C,12.5%SOC",40,0.125,65660400,18239,759.95833333333337,31,2.8222294495014602,94.261510390446219,5.7384896095537812,0.035936262723393002,7.4350238985684713,10,12.5,3,3,published_mean_of_3_physical_cells,temperature_soc_condition_mean_trajectory,public_calendar_aging_method_validation,10.17632/kxh42bfgtj.1,https://data.mendeley.com/datasets/kxh42bfgtj/1,CC-BY-4.0,https://creativecommons.org/licenses/by/4.0/
NAUMANN_LFP_CALENDAR_2021,NAUMANN_CAL_T40_SOC12.5,NAUMANN_CAL_T40_SOC12.5,NAUMANN_CAL_T40_SOC12.5_TEST,"TP_40°C,12.5%SOC",40,0.125,69084000,19190,799.58333333333337,32,2.8156021769858701,94.040161726821808,5.9598382731781925,0.036081935836222601,7.8705281266705951,10,12.5,3,3,published_mean_of_3_physical_cells,temperature_soc_condition_mean_trajectory,public_calendar_aging_method_validation,10.17632/kxh42bfgtj.1,https://data.mendeley.com/datasets/kxh42bfgtj/1,CC-BY-4.0,https://creativecommons.org/licenses/by/4.0/
NAUMANN_LFP_CALENDAR_2021,NAUMANN_CAL_T40_SOC12.5,NAUMANN_CAL_T40_SOC12.5,NAUMANN_CAL_T40_SOC12.5_TEST,"TP_40°C,12.5%SOC",40,0.125,72586800,20163,840.125,33,2.8090337090309099,93.820777115660874,6.1792228843391257,0.036326798702152802,8.6025699657335863,10,12.5,3,3,published_mean_of_3_physical_cells,temperature_soc_condition_mean_trajectory,public_calendar_aging_method_validation,10.17632/kxh42bfgtj.1,https://data.mendeley.com/datasets/kxh42bfgtj/1,CC-BY-4.0,https://creativecommons.org/licenses/by/4.0/
NAUMANN_LFP_CALENDAR_2021,NAUMANN_CAL_T40_SOC12.5,NAUMANN_CAL_T40_SOC12.5,NAUMANN_CAL_T40_SOC12.5_TEST,"TP_40°C,12.5%SOC",40,0.125,76467600,21241,885.04166666666663,34,2.7992002665354399,93.492343457609323,6.5076565423906771,0.036445594772668698,8.9577226084323733,10,12.5,3,3,published_mean_of_3_physical_cells,temperature_soc_condition_mean_trajectory,public_calendar_aging_method_validation,10.17632/kxh42bfgtj.1,https://data.mendeley.com/datasets/kxh42bfgtj/1,CC-BY-4.0,https://creativecommons.org/licenses/by/4.0/
NAUMANN_LFP_CALENDAR_2021,NAUMANN_CAL_T40_SOC25,NAUMANN_CAL_T40_SOC25,NAUMANN_CAL_T40_SOC25_TEST,"TP_40°C,25%SOC",40,0.25,0,0,0,0,2.9991127913634101,100,0,0.033391934864382203,0,10,25,3,3,published_mean_of_3_physical_cells,temperature_soc_condition_mean_trajectory,public_calendar_aging_method_validation,10.17632/kxh42bfgtj.1,https://data.mendeley.com/datasets/kxh42bfgtj/1,CC-BY-4.0,https://creativecommons.org/licenses/by/4.0/
NAUMANN_LFP_CALENDAR_2021,NAUMANN_CAL_T40_SOC25,NAUMANN_CAL_T40_SOC25,NAUMANN_CAL_T40_SOC25_TEST,"TP_40°C,25%SOC",40,0.25,577188,160.33000000000001,6.6804166666666669,1,2.99060839208556,99.71643616397688,0.28356383602312007,0.033449644771350401,0.17282588506051244,10,25,3,3,published_mean_of_3_physical_cells,temperature_soc_condition_mean_trajectory,public_calendar_aging_method_validation,10.17632/kxh42bfgtj.1,https://data.mendeley.com/datasets/kxh42bfgtj/1,CC-BY-4.0,https://creativecommons.org/licenses/by/4.0/
NAUMANN_LFP_CALENDAR_2021,NAUMANN_CAL_T40_SOC25,NAUMANN_CAL_T40_SOC25,NAUMANN_CAL_T40_SOC25_TEST,"TP_40°C,25%SOC",40,0.25,997128.00000000012,276.98000000000002,11.540833333333335,2,2.9864162726909602,99.576657513214826,0.42334248678517383,0.033332906855540002,-0.1767732510318365,10,25,3,3,published_mean_of_3_physical_cells,temperature_soc_condition_mean_trajectory,public_calendar_aging_method_validation,10.17632/kxh42bfgtj.1,https://data.mendeley.com/datasets/kxh42bfgtj/1,CC-BY-4.0,https://creativecommons.org/licenses/by/4.0/
NAUMANN_LFP_CALENDAR_2021,NAUMANN_CAL_T40_SOC25,NAUMANN_CAL_T40_SOC25,NAUMANN_CAL_T40_SOC25_TEST,"TP_40°C,25%SOC",40,0.25,1472364,408.99000000000001,17.041250000000002,3,2.9806324387354901,99.383806014860852,0.61619398513914803,0.033323791046572099,-0.20407268427798941,10,25,3,3,published_mean_of_3_physical_cells,temperature_soc_condition_mean_trajectory,public_calendar_aging_method_validation,10.17632/kxh42bfgtj.1,https://data.mendeley.com/datasets/kxh42bfgtj/1,CC-BY-4.0,https://creativecommons.org/licenses/by/4.0/
NAUMANN_LFP_CALENDAR_2021,NAUMANN_CAL_T40_SOC25,NAUMANN_CAL_T40_SOC25,NAUMANN_CAL_T40_SOC25_TEST,"TP_40°C,25%SOC",40,0.25,2549196,708.11000000000001,29.504583333333333,4,2.9701928984446302,99.03571839638505,0.96428160361494974,0.033376223512890497,-0.047051336065173643,10,25,3,3,published_mean_of_3_physical_cells,temperature_soc_condition_mean_trajectory,public_calendar_aging_method_validation,10.17632/kxh42bfgtj.1,https://data.mendeley.com/datasets/kxh42bfgtj/1,CC-BY-4.0,https://creativecommons.org/licenses/by/4.0/
NAUMANN_LFP_CALENDAR_2021,NAUMANN_CAL_T40_SOC25,NAUMANN_CAL_T40_SOC25,NAUMANN_CAL_T40_SOC25_TEST,"TP_40°C,25%SOC",40,0.25,3632760,1009.1,42.045833333333334,5,2.96273916569936,98.787187138516572,1.2128128614834282,0.033480633435558099,0.26562872602662324,10,25,3,3,published_mean_of_3_physical_cells,temperature_soc_condition_mean_trajectory,public_calendar_aging_method_validation,10.17632/kxh42bfgtj.1,https://data.mendeley.com/datasets/kxh42bfgtj/1,CC-BY-4.0,https://creativecommons.org/licenses/by/4.0/
NAUMANN_LFP_CALENDAR_2021,NAUMANN_CAL_T40_SOC25,NAUMANN_CAL_T40_SOC25,NAUMANN_CAL_T40_SOC25_TEST,"TP_40°C,25%SOC",40,0.25,4628160,1285.5999999999999,53.56666666666667,6,2.9566448815156501,98.583984237936789,1.4160157620632106,0.0336095441065681,0.651682039599355,10,25,3,3,published_mean_of_3_physical_cells,temperature_soc_condition_mean_trajectory,public_calendar_aging_method_validation,10.17632/kxh42bfgtj.1,https://data.mendeley.com/datasets/kxh42bfgtj/1,CC-BY-4.0,https://creativecommons.org/licenses/by/4.0/
NAUMANN_LFP_CALENDAR_2021,NAUMANN_CAL_T40_SOC25,NAUMANN_CAL_T40_SOC25,NAUMANN_CAL_T40_SOC25_TEST,"TP_40°C,25%SOC",40,0.25,7002000,1945,81.041666666666671,7,2.9450610469074499,98.197742191903757,1.8022578080962433,0.033567178619262901,0.5248086269706409,10,25,3,3,published_mean_of_3_physical_cells,temperature_soc_condition_mean_trajectory,public_calendar_aging_method_validation,10.17632/kxh42bfgtj.1,https://data.mendeley.com/datasets/kxh42bfgtj/1,CC-BY-4.0,https://creativecommons.org/licenses/by/4.0/
NAUMANN_LFP_CALENDAR_2021,NAUMANN_CAL_T40_SOC25,NAUMANN_CAL_T40_SOC25,NAUMANN_CAL_T40_SOC25_TEST,"TP_40°C,25%SOC",40,0.25,9285120,2579.1999999999998,107.46666666666667,8,2.9351819936057302,97.868342999910425,2.1316570000895751,0.0337583648167726,1.0973606467508112,10,25,3,3,published_mean_of_3_physical_cells,temperature_soc_condition_mean_trajectory,public_calendar_aging_method_validation,10.17632/kxh42bfgtj.1,https://data.mendeley.com/datasets/kxh42bfgtj/1,CC-BY-4.0,https://creativecommons.org/licenses/by/4.0/
NAUMANN_LFP_CALENDAR_2021,NAUMANN_CAL_T40_SOC25,NAUMANN_CAL_T40_SOC25,NAUMANN_CAL_T40_SOC25_TEST,"TP_40°C,25%SOC",40,0.25,11832120,3286.6999999999998,136.94583333333333,9,2.9258239147443201,97.556314759813603,2.4436852401863973,0.033884186816247601,1.4741642072094052,10,25,3,3,published_mean_of_3_physical_cells,temperature_soc_condition_mean_trajectory,public_calendar_aging_method_validation,10.17632/kxh42bfgtj.1,https://data.mendeley.com/datasets/kxh42bfgtj/1,CC-BY-4.0,https://creativecommons.org/licenses/by/4.0/
NAUMANN_LFP_CALENDAR_2021,NAUMANN_CAL_T40_SOC25,NAUMANN_CAL_T40_SOC25,NAUMANN_CAL_T40_SOC25_TEST,"TP_40°C,25%SOC",40,0.25,13941720,3872.6999999999998,161.36250000000001,10,2.9181868723956899,97.301671374255619,2.6983286257443808,0.034044457400655703,1.9541321547363211,10,25,3,3,published_mean_of_3_physical_cells,temperature_soc_condition_mean_trajectory,public_calendar_aging_method_validation,10.17632/kxh42bfgtj.1,https://data.mendeley.com/datasets/kxh42bfgtj/1,CC-BY-4.0,https://creativecommons.org/licenses/by/4.0/
NAUMANN_LFP_CALENDAR_2021,NAUMANN_CAL_T40_SOC25,NAUMANN_CAL_T40_SOC25,NAUMANN_CAL_T40_SOC25_TEST,"TP_40°C,25%SOC",40,0.25,16138800,4483,186.79166666666666,11,2.9102559032258499,97.037227529640006,2.9627724703599938,0.034191044090735902,2.3931204633669712,10,25,3,3,published_mean_of_3_physical_cells,temperature_soc_condition_mean_trajectory,public_calendar_aging_method_validation,10.17632/kxh42bfgtj.1,https://data.mendeley.com/datasets/kxh42bfgtj/1,CC-BY-4.0,https://creativecommons.org/licenses/by/4.0/
NAUMANN_LFP_CALENDAR_2021,NAUMANN_CAL_T40_SOC25,NAUMANN_CAL_T40_SOC25,NAUMANN_CAL_T40_SOC25_TEST,"TP_40°C,25%SOC",40,0.25,18426960,5118.6000000000004,213.27500000000001,12,2.9032834517760602,96.804743727434612,3.1952562725653877,0.034298328695786001,2.7144094377430372,10,25,3,3,published_mean_of_3_physical_cells,temperature_soc_condition_mean_trajectory,public_calendar_aging_method_validation,10.17632/kxh42bfgtj.1,https://data.mendeley.com/datasets/kxh42bfgtj/1,CC-BY-4.0,https://creativecommons.org/licenses/by/4.0/
NAUMANN_LFP_CALENDAR_2021,NAUMANN_CAL_T40_SOC25,NAUMANN_CAL_T40_SOC25,NAUMANN_CAL_T40_SOC25_TEST,"TP_40°C,25%SOC",40,0.25,20711160,5753.1000000000004,239.71250000000001,13,2.8959985787813398,96.561842793008324,3.4381572069916757,0.034456665872183899,3.1885873404041698,10,25,3,3,published_mean_of_3_physical_cells,temperature_soc_condition_mean_trajectory,public_calendar_aging_method_validation,10.17632/kxh42bfgtj.1,https://data.mendeley.com/datasets/kxh42bfgtj/1,CC-BY-4.0,https://creativecommons.org/licenses/by/4.0/
NAUMANN_LFP_CALENDAR_2021,NAUMANN_CAL_T40_SOC25,NAUMANN_CAL_T40_SOC25,NAUMANN_CAL_T40_SOC25_TEST,"TP_40°C,25%SOC",40,0.25,22997160,6388.1000000000004,266.17083333333335,14,2.8880682929314498,96.297421732462453,3.7025782675375467,0.034539060619651903,3.4353377841943811,10,25,3,3,published_mean_of_3_physical_cells,temperature_soc_condition_mean_trajectory,public_calendar_aging_method_validation,10.17632/kxh42bfgtj.1,https://data.mendeley.com/datasets/kxh42bfgtj/1,CC-BY-4.0,https://creativecommons.org/licenses/by/4.0/
NAUMANN_LFP_CALENDAR_2021,NAUMANN_CAL_T40_SOC25,NAUMANN_CAL_T40_SOC25,NAUMANN_CAL_T40_SOC25_TEST,"TP_40°C,25%SOC",40,0.25,25296120,7026.6999999999998,292.77916666666664,15,2.8819225011899099,96.092501405383118,3.9074985946168823,0.034657320469467304,3.7894947094989639,10,25,3,3,published_mean_of_3_physical_cells,temperature_soc_condition_mean_trajectory,public_calendar_aging_method_validation,10.17632/kxh42bfgtj.1,https://data.mendeley.com/datasets/kxh42bfgtj/1,CC-BY-4.0,https://creativecommons.org/licenses/by/4.0/
NAUMANN_LFP_CALENDAR_2021,NAUMANN_CAL_T40_SOC25,NAUMANN_CAL_T40_SOC25,NAUMANN_CAL_T40_SOC25_TEST,"TP_40°C,25%SOC",40,0.25,27588240,7663.3999999999996,319.30833333333334,16,2.8769267131292802,95.925925874278846,4.0740741257211539,0.034827173430037703,4.2981593354340486,10,25,3,3,published_mean_of_3_physical_cells,temperature_soc_condition_mean_trajectory,public_calendar_aging_method_validation,10.17632/kxh42bfgtj.1,https://data.mendeley.com/datasets/kxh42bfgtj/1,CC-BY-4.0,https://creativecommons.org/licenses/by/4.0/
NAUMANN_LFP_CALENDAR_2021,NAUMANN_CAL_T40_SOC25,NAUMANN_CAL_T40_SOC25,NAUMANN_CAL_T40_SOC25_TEST,"TP_40°C,25%SOC",40,0.25,29880360,8300.1000000000004,345.83749999999998,17,2.8707944748983598,95.721457464535163,4.2785425354648368,0.034985929998134206,4.7735932051432339,10,25,3,3,published_mean_of_3_physical_cells,temperature_soc_condition_mean_trajectory,public_calendar_aging_method_validation,10.17632/kxh42bfgtj.1,https://data.mendeley.com/datasets/kxh42bfgtj/1,CC-BY-4.0,https://creativecommons.org/licenses/by/4.0/
NAUMANN_LFP_CALENDAR_2021,NAUMANN_CAL_T40_SOC25,NAUMANN_CAL_T40_SOC25,NAUMANN_CAL_T40_SOC25_TEST,"TP_40°C,25%SOC",40,0.25,32513760,9031.6000000000004,376.31666666666666,18,2.8596266932276202,95.349087952361444,4.6509120476385561,0.035059295853562704,4.9933045088651262,10,25,3,3,published_mean_of_3_physical_cells,temperature_soc_condition_mean_trajectory,public_calendar_aging_method_validation,10.17632/kxh42bfgtj.1,https://data.mendeley.com/datasets/kxh42bfgtj/1,CC-BY-4.0,https://creativecommons.org/licenses/by/4.0/
NAUMANN_LFP_CALENDAR_2021,NAUMANN_CAL_T40_SOC25,NAUMANN_CAL_T40_SOC25,NAUMANN_CAL_T40_SOC25_TEST,"TP_40°C,25%SOC",40,0.25,34796880,9665.7999999999993,402.74166666666667,19,2.8553396418788002,95.206143967021333,4.7938560329786668,0.035207939420165903,5.438452617852807,10,25,3,3,published_mean_of_3_physical_cells,temperature_soc_condition_mean_trajectory,public_calendar_aging_method_validation,10.17632/kxh42bfgtj.1,https://data.mendeley.com/datasets/kxh42bfgtj/1,CC-BY-4.0,https://creativecommons.org/licenses/by/4.0/
NAUMANN_LFP_CALENDAR_2021,NAUMANN_CAL_T40_SOC25,NAUMANN_CAL_T40_SOC25,NAUMANN_CAL_T40_SOC25_TEST,"TP_40°C,25%SOC",40,0.25,37087200,10302,429.25,20,2.8503572875001599,95.040016357783415,4.9599836422165851,0.035251140537194504,5.5678285201599342,10,25,3,3,published_mean_of_3_physical_cells,temperature_soc_condition_mean_trajectory,public_calendar_aging_method_validation,10.17632/kxh42bfgtj.1,https://data.mendeley.com/datasets/kxh42bfgtj/1,CC-BY-4.0,https://creativecommons.org/licenses/by/4.0/
NAUMANN_LFP_CALENDAR_2021,NAUMANN_CAL_T40_SOC25,NAUMANN_CAL_T40_SOC25,NAUMANN_CAL_T40_SOC25_TEST,"TP_40°C,25%SOC",40,0.25,39380400,10939,455.79166666666669,21,2.84488255150425,94.857471172698155,5.1425288273018452,0.035410356095443601,6.0446369437979541,10,25,3,3,published_mean_of_3_physical_cells,temperature_soc_condition_mean_trajectory,public_calendar_aging_method_validation,10.17632/kxh42bfgtj.1,https://data.mendeley.com/datasets/kxh42bfgtj/1,CC-BY-4.0,https://creativecommons.org/licenses/by/4.0/
NAUMANN_LFP_CALENDAR_2021,NAUMANN_CAL_T40_SOC25,NAUMANN_CAL_T40_SOC25,NAUMANN_CAL_T40_SOC25_TEST,"TP_40°C,25%SOC",40,0.25,41670000,11575,482.29166666666669,22,2.8387793944290101,94.653972421573656,5.3460275784263445,0.035505576554069503,6.3297969952074595,10,25,3,3,published_mean_of_3_physical_cells,temperature_soc_condition_mean_trajectory,public_calendar_aging_method_validation,10.17632/kxh42bfgtj.1,https://data.mendeley.com/datasets/kxh42bfgtj/1,CC-BY-4.0,https://creativecommons.org/licenses/by/4.0/
NAUMANN_LFP_CALENDAR_2021,NAUMANN_CAL_T40_SOC25,NAUMANN_CAL_T40_SOC25,NAUMANN_CAL_T40_SOC25_TEST,"TP_40°C,25%SOC",40,0.25,43959600,12211,508.79166666666669,23,2.8330817573820402,94.463995003472618,5.5360049965273816,0.035684983572422606,6.8670734935048827,10,25,3,3,published_mean_of_3_physical_cells,temperature_soc_condition_mean_trajectory,public_calendar_aging_method_validation,10.17632/kxh42bfgtj.1,https://data.mendeley.com/datasets/kxh42bfgtj/1,CC-BY-4.0,https://creativecommons.org/licenses/by/4.0/
NAUMANN_LFP_CALENDAR_2021,NAUMANN_CAL_T40_SOC25,NAUMANN_CAL_T40_SOC25,NAUMANN_CAL_T40_SOC25_TEST,"TP_40°C,25%SOC",40,0.25,46238400,12844,535.16666666666663,24,2.8285655085876602,94.313408843212656,5.6865911567873439,0.0358136466615568,7.2523853649395287,10,25,3,3,published_mean_of_3_physical_cells,temperature_soc_condition_mean_trajectory,public_calendar_aging_method_validation,10.17632/kxh42bfgtj.1,https://data.mendeley.com/datasets/kxh42bfgtj/1,CC-BY-4.0,https://creativecommons.org/licenses/by/4.0/
NAUMANN_LFP_CALENDAR_2021,NAUMANN_CAL_T40_SOC25,NAUMANN_CAL_T40_SOC25,NAUMANN_CAL_T40_SOC25_TEST,"TP_40°C,25%SOC",40,0.25,48531600,13481,561.70833333333337,25,2.8223477087328899,94.106087535635425,5.8939124643645755,0.035854615414993199,7.375075929600694,10,25,3,3,published_mean_of_3_physical_cells,temperature_soc_condition_mean_trajectory,public_calendar_aging_method_validation,10.17632/kxh42bfgtj.1,https://data.mendeley.com/datasets/kxh42bfgtj/1,CC-BY-4.0,https://creativecommons.org/licenses/by/4.0/
NAUMANN_LFP_CALENDAR_2021,NAUMANN_CAL_T40_SOC25,NAUMANN_CAL_T40_SOC25,NAUMANN_CAL_T40_SOC25_TEST,"TP_40°C,25%SOC",40,0.25,50828400,14119,588.29166666666663,26,2.8171808194363699,93.933806942808147,6.0661930571918532,0.0360346866006062,7.9143414329156281,10,25,3,3,published_mean_of_3_physical_cells,temperature_soc_condition_mean_trajectory,public_calendar_aging_method_validation,10.17632/kxh42bfgtj.1,https://data.mendeley.com/datasets/kxh42bfgtj/1,CC-BY-4.0,https://creativecommons.org/licenses/by/4.0/
NAUMANN_LFP_CALENDAR_2021,NAUMANN_CAL_T40_SOC25,NAUMANN_CAL_T40_SOC25,NAUMANN_CAL_T40_SOC25_TEST,"TP_40°C,25%SOC",40,0.25,52902000,14695,612.29166666666663,27,2.8121604432310598,93.766411564422654,6.2335884355773459,0.036267567288824999,8.6117574082540393,10,25,3,3,published_mean_of_3_physical_cells,temperature_soc_condition_mean_trajectory,public_calendar_aging_method_validation,10.17632/kxh42bfgtj.1,https://data.mendeley.com/datasets/kxh42bfgtj/1,CC-BY-4.0,https://creativecommons.org/licenses/by/4.0/
NAUMANN_LFP_CALENDAR_2021,NAUMANN_CAL_T40_SOC25,NAUMANN_CAL_T40_SOC25,NAUMANN_CAL_T40_SOC25_TEST,"TP_40°C,25%SOC",40,0.25,54532800,15148,631.16666666666663,28,2.80504648659831,93.529209527432386,6.4707904725676144,0.036268063678469999,8.6132439637561795,10,25,3,3,published_mean_of_3_physical_cells,temperature_soc_condition_mean_trajectory,public_calendar_aging_method_validation,10.17632/kxh42bfgtj.1,https://data.mendeley.com/datasets/kxh42bfgtj/1,CC-BY-4.0,https://creativecommons.org/licenses/by/4.0/
NAUMANN_LFP_CALENDAR_2021,NAUMANN_CAL_T40_SOC25,NAUMANN_CAL_T40_SOC25,NAUMANN_CAL_T40_SOC25_TEST,"TP_40°C,25%SOC",40,0.25,56919600,15811,658.79166666666663,29,2.8015447055073102,93.41244896073799,6.58755103926201,0.036499964597357298,9.3077257894699006,10,25,3,3,published_mean_of_3_physical_cells,temperature_soc_condition_mean_trajectory,public_calendar_aging_method_validation,10.17632/kxh42bfgtj.1,https://data.mendeley.com/datasets/kxh42bfgtj/1,CC-BY-4.0,https://creativecommons.org/licenses/by/4.0/
NAUMANN_LFP_CALENDAR_2021,NAUMANN_CAL_T40_SOC25,NAUMANN_CAL_T40_SOC25,NAUMANN_CAL_T40_SOC25_TEST,"TP_40°C,25%SOC",40,0.25,61203600,17001,708.375,30,2.7933887382664899,93.140502961764327,6.8594970382356735,0.036765389678277999,10.102603600530259,10,25,3,3,published_mean_of_3_physical_cells,temperature_soc_condition_mean_trajectory,public_calendar_aging_method_validation,10.17632/kxh42bfgtj.1,https://data.mendeley.com/datasets/kxh42bfgtj/1,CC-BY-4.0,https://creativecommons.org/licenses/by/4.0/
