Repository: packl686-arch/LifeTwin-LFP-SOH

# Included Naumann Calendar-Aging Table

`naumann_calendar_observations.csv` is a normalized derivative of the public
Naumann LFP/graphite calendar-aging dataset:

- Dataset: *Data for: Analysis and modeling of calendar aging of a commercial
  LiFePO4/graphite cell*
- Contributor: Maik Naumann
- Dataset DOI: <https://doi.org/10.17632/kxh42bfgtj.1>
- Related paper DOI: <https://doi.org/10.1016/j.est.2018.01.019>
- License: [CC BY 4.0](https://creativecommons.org/licenses/by/4.0/)
- Normalized file SHA-256:
  `73e7f3c155aed3da7ae637f6b3b91df3eb1fecc5d19f8702af8da810fd62f47c`

File: data/interim/naumann_calendar_observations.csv (part 6 of 8)
dataset_id,condition_id,cell_id,test_id,source_cell_id,temperature_c,storage_soc_fraction,elapsed_time_s,elapsed_hours,elapsed_days,checkup_index,capacity_ah,capacity_retention_pct,capacity_loss_pct,resistance_dc_ohm,resistance_growth_pct,resistance_dc_pulse_duration_s,resistance_dc_soc_pct,nominal_capacity_ah,physical_replicates_aggregated,replicate_semantics,statistical_unit,evidence_role,source_doi,source_url,source_license,source_license_url
NAUMANN_LFP_CALENDAR_2021,NAUMANN_CAL_T40_SOC62.5,NAUMANN_CAL_T40_SOC62.5,NAUMANN_CAL_T40_SOC62.5_TEST,"TP_40°C,62.5%SOC",40,0.625,1472364,408.99000000000001,17.041250000000002,3,2.96078878862629,98.849004103430232,1.1509958965697678,0.033394394198097102,0.19914883235172542,10,62.5,3,3,published_mean_of_3_physical_cells,temperature_soc_condition_mean_trajectory,public_calendar_aging_method_validation,10.17632/kxh42bfgtj.1,https://data.mendeley.com/datasets/kxh42bfgtj/1,CC-BY-4.0,https://creativecommons.org/licenses/by/4.0/
NAUMANN_LFP_CALENDAR_2021,NAUMANN_CAL_T40_SOC62.5,NAUMANN_CAL_T40_SOC62.5,NAUMANN_CAL_T40_SOC62.5_TEST,"TP_40°C,62.5%SOC",40,0.625,2549196,708.11000000000001,29.504583333333333,4,2.9474916644690099,98.405065824064934,1.5949341759350659,0.033320733837473596,-0.021867467371416982,10,62.5,3,3,published_mean_of_3_physical_cells,temperature_soc_condition_mean_trajectory,public_calendar_aging_method_validation,10.17632/kxh42bfgtj.1,https://data.mendeley.com/datasets/kxh42bfgtj/1,CC-BY-4.0,https://creativecommons.org/licenses/by/4.0/
NAUMANN_LFP_CALENDAR_2021,NAUMANN_CAL_T40_SOC62.5,NAUMANN_CAL_T40_SOC62.5,NAUMANN_CAL_T40_SOC62.5_TEST,"TP_40°C,62.5%SOC",40,0.625,3632760,1009.1,42.045833333333334,5,2.9372019966492302,98.061534593317376,1.9384654066826243,0.033436996946951,0.32697744777012705,10,62.5,3,3,published_mean_of_3_physical_cells,temperature_soc_condition_mean_trajectory,public_calendar_aging_method_validation,10.17632/kxh42bfgtj.1,https://data.mendeley.com/datasets/kxh42bfgtj/1,CC-BY-4.0,https://creativecommons.org/licenses/by/4.0/
NAUMANN_LFP_CALENDAR_2021,NAUMANN_CAL_T40_SOC62.5,NAUMANN_CAL_T40_SOC62.5,NAUMANN_CAL_T40_SOC62.5_TEST,"TP_40°C,62.5%SOC",40,0.625,4628160,1285.5999999999999,53.56666666666667,6,2.9286970739191598,97.777588928204892,2.2224110717951078,0.033627830825361402,0.89957032283980443,10,62.5,3,3,published_mean_of_3_physical_cells,temperature_soc_condition_mean_trajectory,public_calendar_aging_method_validation,10.17632/kxh42bfgtj.1,https://data.mendeley.com/datasets/kxh42bfgtj/1,CC-BY-4.0,https://creativecommons.org/licenses/by/4.0/
NAUMANN_LFP_CALENDAR_2021,NAUMANN_CAL_T40_SOC62.5,NAUMANN_CAL_T40_SOC62.5,NAUMANN_CAL_T40_SOC62.5_TEST,"TP_40°C,62.5%SOC",40,0.625,7002000,1945,81.041666666666671,7,2.9137152081264901,97.277403802232513,2.7225961977674871,0.033713660997132001,1.1571018745287542,10,62.5,3,3,published_mean_of_3_physical_cells,temperature_soc_condition_mean_trajectory,public_calendar_aging_method_validation,10.17632/kxh42bfgtj.1,https://data.mendeley.com/datasets/kxh42bfgtj/1,CC-BY-4.0,https://creativecommons.org/licenses/by/4.0/
NAUMANN_LFP_CALENDAR_2021,NAUMANN_CAL_T40_SOC62.5,NAUMANN_CAL_T40_SOC62.5,NAUMANN_CAL_T40_SOC62.5_TEST,"TP_40°C,62.5%SOC",40,0.625,9285120,2579.1999999999998,107.46666666666667,8,2.9014216141413098,96.866969418342947,3.1330305816570529,0.033988252837419602,1.9810086808601746,10,62.5,3,3,published_mean_of_3_physical_cells,temperature_soc_condition_mean_trajectory,public_calendar_aging_method_validation,10.17632/kxh42bfgtj.1,https://data.mendeley.com/datasets/kxh42bfgtj/1,CC-BY-4.0,https://creativecommons.org/licenses/by/4.0/
NAUMANN_LFP_CALENDAR_2021,NAUMANN_CAL_T40_SOC62.5,NAUMANN_CAL_T40_SOC62.5,NAUMANN_CAL_T40_SOC62.5_TEST,"TP_40°C,62.5%SOC",40,0.625,11832120,3286.6999999999998,136.94583333333333,9,2.88945996433231,96.467617335007674,3.5323826649923262,0.034189462784863602,2.5847347239467799,10,62.5,3,3,published_mean_of_3_physical_cells,temperature_soc_condition_mean_trajectory,public_calendar_aging_method_validation,10.17632/kxh42bfgtj.1,https://data.mendeley.com/datasets/kxh42bfgtj/1,CC-BY-4.0,https://creativecommons.org/licenses/by/4.0/
NAUMANN_LFP_CALENDAR_2021,NAUMANN_CAL_T40_SOC62.5,NAUMANN_CAL_T40_SOC62.5,NAUMANN_CAL_T40_SOC62.5_TEST,"TP_40°C,62.5%SOC",40,0.625,13941720,3872.6999999999998,161.36250000000001,10,2.8802124702768999,96.158880156137911,3.8411198438620886,0.034317997466749399,2.970400223491243,10,62.5,3,3,published_mean_of_3_physical_cells,temperature_soc_condition_mean_trajectory,public_calendar_aging_method_validation,10.17632/kxh42bfgtj.1,https://data.mendeley.com/datasets/kxh42bfgtj/1,CC-BY-4.0,https://creativecommons.org/licenses/by/4.0/
NAUMANN_LFP_CALENDAR_2021,NAUMANN_CAL_T40_SOC62.5,NAUMANN_CAL_T40_SOC62.5,NAUMANN_CAL_T40_SOC62.5_TEST,"TP_40°C,62.5%SOC",40,0.625,16138800,4483,186.79166666666666,11,2.8708210821556301,95.845338924658506,4.1546610753414939,0.034518231301215202,3.5711974609525798,10,62.5,3,3,published_mean_of_3_physical_cells,temperature_soc_condition_mean_trajectory,public_calendar_aging_method_validation,10.17632/kxh42bfgtj.1,https://data.mendeley.com/datasets/kxh42bfgtj/1,CC-BY-4.0,https://creativecommons.org/licenses/by/4.0/
NAUMANN_LFP_CALENDAR_2021,NAUMANN_CAL_T40_SOC62.5,NAUMANN_CAL_T40_SOC62.5,NAUMANN_CAL_T40_SOC62.5_TEST,"TP_40°C,62.5%SOC",40,0.625,18426960,5118.6000000000004,213.27500000000001,12,2.8622197642016101,95.558175005030748,4.4418249949692523,0.034750300768324902,4.2675168173220923,10,62.5,3,3,published_mean_of_3_physical_cells,temperature_soc_condition_mean_trajectory,public_calendar_aging_method_validation,10.17632/kxh42bfgtj.1,https://data.mendeley.com/datasets/kxh42bfgtj/1,CC-BY-4.0,https://creativecommons.org/licenses/by/4.0/
NAUMANN_LFP_CALENDAR_2021,NAUMANN_CAL_T40_SOC62.5,NAUMANN_CAL_T40_SOC62.5,NAUMANN_CAL_T40_SOC62.5_TEST,"TP_40°C,62.5%SOC",40,0.625,20711160,5753.1000000000004,239.71250000000001,13,2.8536219054408298,95.271126574156568,4.7288734258434317,0.035046744444626396,5.1569895793054821,10,62.5,3,3,published_mean_of_3_physical_cells,temperature_soc_condition_mean_trajectory,public_calendar_aging_method_validation,10.17632/kxh42bfgtj.1,https://data.mendeley.com/datasets/kxh42bfgtj/1,CC-BY-4.0,https://creativecommons.org/licenses/by/4.0/
NAUMANN_LFP_CALENDAR_2021,NAUMANN_CAL_T40_SOC62.5,NAUMANN_CAL_T40_SOC62.5,NAUMANN_CAL_T40_SOC62.5_TEST,"TP_40°C,62.5%SOC",40,0.625,22997160,6388.1000000000004,266.17083333333335,14,2.8454121427243502,94.997035132184436,5.0029648678155638,0.037416413345861405,12.267129248548869,10,62.5,3,3,published_mean_of_3_physical_cells,temperature_soc_condition_mean_trajectory,public_calendar_aging_method_validation,10.17632/kxh42bfgtj.1,https://data.mendeley.com/datasets/kxh42bfgtj/1,CC-BY-4.0,https://creativecommons.org/licenses/by/4.0/
NAUMANN_LFP_CALENDAR_2021,NAUMANN_CAL_T40_SOC62.5,NAUMANN_CAL_T40_SOC62.5,NAUMANN_CAL_T40_SOC62.5_TEST,"TP_40°C,62.5%SOC",40,0.625,25296120,7026.6999999999998,292.77916666666664,15,2.8381303452389299,94.753924771769093,5.2460752282309073,0.035228202082649297,5.7014492503259406,10,62.5,3,3,published_mean_of_3_physical_cells,temperature_soc_condition_mean_trajectory,public_calendar_aging_method_validation,10.17632/kxh42bfgtj.1,https://data.mendeley.com/datasets/kxh42bfgtj/1,CC-BY-4.0,https://creativecommons.org/licenses/by/4.0/
NAUMANN_LFP_CALENDAR_2021,NAUMANN_CAL_T40_SOC62.5,NAUMANN_CAL_T40_SOC62.5,NAUMANN_CAL_T40_SOC62.5_TEST,"TP_40°C,62.5%SOC",40,0.625,27588240,7663.3999999999996,319.30833333333334,16,2.8301480470144602,94.487427467747793,5.5125725322522072,0.035460543681047806,6.3985851306709529,10,62.5,3,3,published_mean_of_3_physical_cells,temperature_soc_condition_mean_trajectory,public_calendar_aging_method_validation,10.17632/kxh42bfgtj.1,https://data.mendeley.com/datasets/kxh42bfgtj/1,CC-BY-4.0,https://creativecommons.org/licenses/by/4.0/
NAUMANN_LFP_CALENDAR_2021,NAUMANN_CAL_T40_SOC62.5,NAUMANN_CAL_T40_SOC62.5,NAUMANN_CAL_T40_SOC62.5_TEST,"TP_40°C,62.5%SOC",40,0.625,29880360,8300.1000000000004,345.83749999999998,17,2.8243039101196201,94.292314897030749,5.7076851029692506,0.035556385819650205,6.6861573696900267,10,62.5,3,3,published_mean_of_3_physical_cells,temperature_soc_condition_mean_trajectory,public_calendar_aging_method_validation,10.17632/kxh42bfgtj.1,https://data.mendeley.com/datasets/kxh42bfgtj/1,CC-BY-4.0,https://creativecommons.org/licenses/by/4.0/
NAUMANN_LFP_CALENDAR_2021,NAUMANN_CAL_T40_SOC62.5,NAUMANN_CAL_T40_SOC62.5,NAUMANN_CAL_T40_SOC62.5_TEST,"TP_40°C,62.5%SOC",40,0.625,32513760,9031.6000000000004,376.31666666666666,18,2.8138777695256501,93.944227381191951,6.0557726188080494,0.035735468108203897,7.223489856621379,10,62.5,3,3,published_mean_of_3_physical_cells,temperature_soc_condition_mean_trajectory,public_calendar_aging_method_validation,10.17632/kxh42bfgtj.1,https://data.mendeley.com/datasets/kxh42bfgtj/1,CC-BY-4.0,https://creativecommons.org/licenses/by/4.0/
NAUMANN_LFP_CALENDAR_2021,NAUMANN_CAL_T40_SOC62.5,NAUMANN_CAL_T40_SOC62.5,NAUMANN_CAL_T40_SOC62.5_TEST,"TP_40°C,62.5%SOC",40,0.625,34796880,9665.7999999999993,402.74166666666667,19,2.8077635782908099,93.740098766282458,6.2599012337175424,0.035864057105823001,7.6093183293347355,10,62.5,3,3,published_mean_of_3_physical_cells,temperature_soc_condition_mean_trajectory,public_calendar_aging_method_validation,10.17632/kxh42bfgtj.1,https://data.mendeley.com/datasets/kxh42bfgtj/1,CC-BY-4.0,https://creativecommons.org/licenses/by/4.0/
NAUMANN_LFP_CALENDAR_2021,NAUMANN_CAL_T40_SOC62.5,NAUMANN_CAL_T40_SOC62.5,NAUMANN_CAL_T40_SOC62.5_TEST,"TP_40°C,62.5%SOC",40,0.625,37087200,10302,429.25,20,2.8017758403860702,93.540191926932891,6.4598080730671086,0.035959862164949397,7.8967793121976992,10,62.5,3,3,published_mean_of_3_physical_cells,temperature_soc_condition_mean_trajectory,public_calendar_aging_method_validation,10.17632/kxh42bfgtj.1,https://data.mendeley.com/datasets/kxh42bfgtj/1,CC-BY-4.0,https://creativecommons.org/licenses/by/4.0/
NAUMANN_LFP_CALENDAR_2021,NAUMANN_CAL_T40_SOC62.5,NAUMANN_CAL_T40_SOC62.5,NAUMANN_CAL_T40_SOC62.5_TEST,"TP_40°C,62.5%SOC",40,0.625,39380400,10939,455.79166666666669,21,2.7947749302942402,93.306459283438201,6.6935407165617988,0.036190183266570801,8.5878527361890065,10,62.5,3,3,published_mean_of_3_physical_cells,temperature_soc_condition_mean_trajectory,public_calendar_aging_method_validation,10.17632/kxh42bfgtj.1,https://data.mendeley.com/datasets/kxh42bfgtj/1,CC-BY-4.0,https://creativecommons.org/licenses/by/4.0/
NAUMANN_LFP_CALENDAR_2021,NAUMANN_CAL_T40_SOC62.5,NAUMANN_CAL_T40_SOC62.5,NAUMANN_CAL_T40_SOC62.5_TEST,"TP_40°C,62.5%SOC",40,0.625,41670000,11575,482.29166666666669,22,2.7892180665391,93.120937624397854,6.8790623756021461,0.036593847975360805,9.7990398592278325,10,62.5,3,3,published_mean_of_3_physical_cells,temperature_soc_condition_mean_trajectory,public_calendar_aging_method_validation,10.17632/kxh42bfgtj.1,https://data.mendeley.com/datasets/kxh42bfgtj/1,CC-BY-4.0,https://creativecommons.org/licenses/by/4.0/
NAUMANN_LFP_CALENDAR_2021,NAUMANN_CAL_T40_SOC62.5,NAUMANN_CAL_T40_SOC62.5,NAUMANN_CAL_T40_SOC62.5_TEST,"TP_40°C,62.5%SOC",40,0.625,43959600,12211,508.79166666666669,23,2.78225812798921,92.888572858319108,7.1114271416808919,0.036520096961697002,9.5777515570415481,10,62.5,3,3,published_mean_of_3_physical_cells,temperature_soc_condition_mean_trajectory,public_calendar_aging_method_validation,10.17632/kxh42bfgtj.1,https://data.mendeley.com/datasets/kxh42bfgtj/1,CC-BY-4.0,https://creativecommons.org/licenses/by/4.0/
NAUMANN_LFP_CALENDAR_2021,NAUMANN_CAL_T40_SOC62.5,NAUMANN_CAL_T40_SOC62.5,NAUMANN_CAL_T40_SOC62.5_TEST,"TP_40°C,62.5%SOC",40,0.625,46238400,12844,535.16666666666663,24,2.77654248433989,92.697750167853727,7.3022498321462734,0.036670176501485997,10.028061931136168,10,62.5,3,3,published_mean_of_3_physical_cells,temperature_soc_condition_mean_trajectory,public_calendar_aging_method_validation,10.17632/kxh42bfgtj.1,https://data.mendeley.com/datasets/kxh42bfgtj/1,CC-BY-4.0,https://creativecommons.org/licenses/by/4.0/
NAUMANN_LFP_CALENDAR_2021,NAUMANN_CAL_T40_SOC62.5,NAUMANN_CAL_T40_SOC62.5,NAUMANN_CAL_T40_SOC62.5_TEST,"TP_40°C,62.5%SOC",40,0.625,48531600,13481,561.70833333333337,25,2.76973592989104,92.470506289050491,7.5294937109495095,0.036731551374273204,10.212215893519549,10,62.5,3,3,published_mean_of_3_physical_cells,temperature_soc_condition_mean_trajectory,public_calendar_aging_method_validation,10.17632/kxh42bfgtj.1,https://data.mendeley.com/datasets/kxh42bfgtj/1,CC-BY-4.0,https://creativecommons.org/licenses/by/4.0/
NAUMANN_LFP_CALENDAR_2021,NAUMANN_CAL_T40_SOC62.5,NAUMANN_CAL_T40_SOC62.5,NAUMANN_CAL_T40_SOC62.5_TEST,"TP_40°C,62.5%SOC",40,0.625,50828400,14119,588.29166666666663,26,2.7638064810410699,92.272545490241299,7.7274545097587009,0.036921807613532004,10.783075574958589,10,62.5,3,3,published_mean_of_3_physical_cells,temperature_soc_condition_mean_trajectory,public_calendar_aging_method_validation,10.17632/kxh42bfgtj.1,https://data.mendeley.com/datasets/kxh42bfgtj/1,CC-BY-4.0,https://creativecommons.org/licenses/by/4.0/
NAUMANN_LFP_CALENDAR_2021,NAUMANN_CAL_T40_SOC62.5,NAUMANN_CAL_T40_SOC62.5,NAUMANN_CAL_T40_SOC62.5_TEST,"TP_40°C,62.5%SOC",40,0.625,52902000,14695,612.29166666666663,27,2.7586414158785,92.100104433516591,7.8998955664834085,0.037241220665110299,11.741467444690823,10,62.5,3,3,published_mean_of_3_physical_cells,temperature_soc_condition_mean_trajectory,public_calendar_aging_method_validation,10.17632/kxh42bfgtj.1,https://data.mendeley.com/datasets/kxh42bfgtj/1,CC-BY-4.0,https://creativecommons.org/licenses/by/4.0/
NAUMANN_LFP_CALENDAR_2021,NAUMANN_CAL_T40_SOC62.5,NAUMANN_CAL_T40_SOC62.5,NAUMANN_CAL_T40_SOC62.5_TEST,"TP_40°C,62.5%SOC",40,0.625,54532800,15148,631.16666666666663,28,2.7534361210868399,91.926320268905812,8.0736797310941881,0.037176217780688296,11.546427712809603,10,62.5,3,3,published_mean_of_3_physical_cells,temperature_soc_condition_mean_trajectory,public_calendar_aging_method_validation,10.17632/kxh42bfgtj.1,https://data.mendeley.com/datasets/kxh42bfgtj/1,CC-BY-4.0,https://creativecommons.org/licenses/by/4.0/
NAUMANN_LFP_CALENDAR_2021,NAUMANN_CAL_T40_SOC62.5,NAUMANN_CAL_T40_SOC62.5,NAUMANN_CAL_T40_SOC62.5_TEST,"TP_40°C,62.5%SOC",40,0.625,56919600,15811,658.79166666666663,29,2.7478810591951399,91.740858766944982,8.2591412330550185,0.037409669869719206,12.246895595989971,10,62.5,3,3,published_mean_of_3_physical_cells,temperature_soc_condition_mean_trajectory,public_calendar_aging_method_validation,10.17632/kxh42bfgtj.1,https://data.mendeley.com/datasets/kxh42bfgtj/1,CC-BY-4.0,https://creativecommons.org/licenses/by/4.0/
NAUMANN_LFP_CALENDAR_2021,NAUMANN_CAL_T40_SOC62.5,NAUMANN_CAL_T40_SOC62.5,NAUMANN_CAL_T40_SOC62.5_TEST,"TP_40°C,62.5%SOC",40,0.625,61203600,17001,708.375,30,2.7384241357847698,91.425129571877591,8.5748704281224093,0.037654707271472097,12.982124956405494,10,62.5,3,3,published_mean_of_3_physical_cells,temperature_soc_condition_mean_trajectory,public_calendar_aging_method_validation,10.17632/kxh42bfgtj.1,https://data.mendeley.com/datasets/kxh42bfgtj/1,CC-BY-4.0,https://creativecommons.org/licenses/by/4.0/
NAUMANN_LFP_CALENDAR_2021,NAUMANN_CAL_T40_SOC62.5,NAUMANN_CAL_T40_SOC62.5,NAUMANN_CAL_T40_SOC62.5_TEST,"TP_40°C,62.5%SOC",40,0.625,65660400,18239,759.95833333333337,31,2.7286387520836901,91.098434389385204,8.9015656106147958,0.0379931067995238,13.997485333207372,10,62.5,3,3,published_mean_of_3_physical_cells,temperature_soc_condition_mean_trajectory,public_calendar_aging_method_validation,10.17632/kxh42bfgtj.1,https://data.mendeley.com/datasets/kxh42bfgtj/1,CC-BY-4.0,https://creativecommons.org/licenses/by/4.0/
NAUMANN_LFP_CALENDAR_2021,NAUMANN_CAL_T40_SOC62.5,NAUMANN_CAL_T40_SOC62.5,NAUMANN_CAL_T40_SOC62.5_TEST,"TP_40°C,62.5%SOC",40,0.625,69084000,19190,799.58333333333337,32,2.7209488752919202,90.841699878141256,9.1583001218587441,0.038214328582179803,14.661256449815019,10,62.5,3,3,published_mean_of_3_physical_cells,temperature_soc_condition_mean_trajectory,public_calendar_aging_method_validation,10.17632/kxh42bfgtj.1,https://data.mendeley.com/datasets/kxh42bfgtj/1,CC-BY-4.0,https://creativecommons.org/licenses/by/4.0/
NAUMANN_LFP_CALENDAR_2021,NAUMANN_CAL_T40_SOC62.5,NAUMANN_CAL_T40_SOC62.5,NAUMANN_CAL_T40_SOC62.5_TEST,"TP_40°C,62.5%SOC",40,0.625,72586800,20163,840.125,33,2.7136965157963702,90.599572335545503,9.4004276644544973,0.038522185951965902,15.584975749268315,10,62.5,3,3,published_mean_of_3_physical_cells,temperature_soc_condition_mean_trajectory,public_calendar_aging_method_validation,10.17632/kxh42bfgtj.1,https://data.mendeley.com/datasets/kxh42bfgtj/1,CC-BY-4.0,https://creativecommons.org/licenses/by/4.0/
NAUMANN_LFP_CALENDAR_2021,NAUMANN_CAL_T40_SOC62.5,NAUMANN_CAL_T40_SOC62.5,NAUMANN_CAL_T40_SOC62.5_TEST,"TP_40°C,62.5%SOC",40,0.625,76467600,21241,885.04166666666663,34,2.7044078082109202,90.289459200236138,9.7105407997638622,0.0387116028860073,16.153317113773834,10,62.5,3,3,published_mean_of_3_physical_cells,temperature_soc_condition_mean_trajectory,public_calendar_aging_method_validation,10.17632/kxh42bfgtj.1,https://data.mendeley.com/datasets/kxh42bfgtj/1,CC-BY-4.0,https://creativecommons.org/licenses/by/4.0/
NAUMANN_LFP_CALENDAR_2021,NAUMANN_CAL_T40_SOC75,NAUMANN_CAL_T40_SOC75,NAUMANN_CAL_T40_SOC75_TEST,"TP_40°C,75%SOC",40,0.75,0,0,0,0,2.9966490086907802,100,0,0.033420274750695596,0,10,75,3,3,published_mean_of_3_physical_cells,temperature_soc_condition_mean_trajectory,public_calendar_aging_method_validation,10.17632/kxh42bfgtj.1,https://data.mendeley.com/datasets/kxh42bfgtj/1,CC-BY-4.0,https://creativecommons.org/licenses/by/4.0/
NAUMANN_LFP_CALENDAR_2021,NAUMANN_CAL_T40_SOC75,NAUMANN_CAL_T40_SOC75,NAUMANN_CAL_T40_SOC75_TEST,"TP_40°C,75%SOC",40,0.75,577188,160.33000000000001,6.6804166666666669,1,2.9612255052600198,98.817896145727232,1.1821038542727678,0.0332297522131954,-0.57008070376869391,10,75,3,3,published_mean_of_3_physical_cells,temperature_soc_condition_mean_trajectory,public_calendar_aging_method_validation,10.17632/kxh42bfgtj.1,https://data.mendeley.com/datasets/kxh42bfgtj/1,CC-BY-4.0,https://creativecommons.org/licenses/by/4.0/
NAUMANN_LFP_CALENDAR_2021,NAUMANN_CAL_T40_SOC75,NAUMANN_CAL_T40_SOC75,NAUMANN_CAL_T40_SOC75_TEST,"TP_40°C,75%SOC",40,0.75,997128.00000000012,276.98000000000002,11.540833333333335,2,2.9481486271238801,98.381512768888143,1.6184872311118568,0.033189008177337401,-0.6919948297354539,10,75,3,3,published_mean_of_3_physical_cells,temperature_soc_condition_mean_trajectory,public_calendar_aging_method_validation,10.17632/kxh42bfgtj.1,https://data.mendeley.com/datasets/kxh42bfgtj/1,CC-BY-4.0,https://creativecommons.org/licenses/by/4.0/
NAUMANN_LFP_CALENDAR_2021,NAUMANN_CAL_T40_SOC75,NAUMANN_CAL_T40_SOC75,NAUMANN_CAL_T40_SOC75_TEST,"TP_40°C,75%SOC",40,0.75,1472364,408.99000000000001,17.041250000000002,3,2.9392014123008501,98.082938768493648,1.9170612315063522,0.033124577513041702,-0.88478398175867445,10,75,3,3,published_mean_of_3_physical_cells,temperature_soc_condition_mean_trajectory,public_calendar_aging_method_validation,10.17632/kxh42bfgtj.1,https://data.mendeley.com/datasets/kxh42bfgtj/1,CC-BY-4.0,https://creativecommons.org/licenses/by/4.0/
NAUMANN_LFP_CALENDAR_2021,NAUMANN_CAL_T40_SOC75,NAUMANN_CAL_T40_SOC75,NAUMANN_CAL_T40_SOC75_TEST,"TP_40°C,75%SOC",40,0.75,2549196,708.11000000000001,29.504583333333333,4,2.9252483731524999,97.617317365790697,2.3826826342093028,0.033121637909763399,-0.89357984983645666,10,75,3,3,published_mean_of_3_physical_cells,temperature_soc_condition_mean_trajectory,public_calendar_aging_method_validation,10.17632/kxh42bfgtj.1,https://data.mendeley.com/datasets/kxh42bfgtj/1,CC-BY-4.0,https://creativecommons.org/licenses/by/4.0/
NAUMANN_LFP_CALENDAR_2021,NAUMANN_CAL_T40_SOC75,NAUMANN_CAL_T40_SOC75,NAUMANN_CAL_T40_SOC75_TEST,"TP_40°C,75%SOC",40,0.75,3632760,1009.1,42.045833333333334,5,2.9125759793219701,97.194431876239619,2.8055681237603807,0.033293309145985606,-0.37990592733636586,10,75,3,3,published_mean_of_3_physical_cells,temperature_soc_condition_mean_trajectory,public_calendar_aging_method_validation,10.17632/kxh42bfgtj.1,https://data.mendeley.com/datasets/kxh42bfgtj/1,CC-BY-4.0,https://creativecommons.org/licenses/by/4.0/
NAUMANN_LFP_CALENDAR_2021,NAUMANN_CAL_T40_SOC75,NAUMANN_CAL_T40_SOC75,NAUMANN_CAL_T40_SOC75_TEST,"TP_40°C,75%SOC",40,0.75,4628160,1285.5999999999999,53.56666666666667,6,2.9030630123341501,96.876978382012197,3.1230216179878028,0.033400508753034006,-0.059143731788680043,10,75,3,3,published_mean_of_3_physical_cells,temperature_soc_condition_mean_trajectory,public_calendar_aging_method_validation,10.17632/kxh42bfgtj.1,https://data.mendeley.com/datasets/kxh42bfgtj/1,CC-BY-4.0,https://creativecommons.org/licenses/by/4.0/
NAUMANN_LFP_CALENDAR_2021,NAUMANN_CAL_T40_SOC75,NAUMANN_CAL_T40_SOC75,NAUMANN_CAL_T40_SOC75_TEST,"TP_40°C,75%SOC",40,0.75,7002000,1945,81.041666666666671,7,2.8871452097747099,96.345791629300223,3.6542083706997772,0.033548023545139999,0.38224938423567778,10,75,3,3,published_mean_of_3_physical_cells,temperature_soc_condition_mean_trajectory,public_calendar_aging_method_validation,10.17632/kxh42bfgtj.1,https://data.mendeley.com/datasets/kxh42bfgtj/1,CC-BY-4.0,https://creativecommons.org/licenses/by/4.0/
NAUMANN_LFP_CALENDAR_2021,NAUMANN_CAL_T40_SOC75,NAUMANN_CAL_T40_SOC75,NAUMANN_CAL_T40_SOC75_TEST,"TP_40°C,75%SOC",40,0.75,9285120,2579.1999999999998,107.46666666666667,8,2.8738546289629601,95.902276864200772,4.0977231357992281,0.0337379036709635,0.9504078665938831,10,75,3,3,published_mean_of_3_physical_cells,temperature_soc_condition_mean_trajectory,public_calendar_aging_method_validation,10.17632/kxh42bfgtj.1,https://data.mendeley.com/datasets/kxh42bfgtj/1,CC-BY-4.0,https://creativecommons.org/licenses/by/4.0/
NAUMANN_LFP_CALENDAR_2021,NAUMANN_CAL_T40_SOC75,NAUMANN_CAL_T40_SOC75,NAUMANN_CAL_T40_SOC75_TEST,"TP_40°C,75%SOC",40,0.75,11832120,3286.6999999999998,136.94583333333333,9,2.8613650155814399,95.485490869401318,4.5145091305986824,0.0339518352293708,1.5905329403796742,10,75,3,3,published_mean_of_3_physical_cells,temperature_soc_condition_mean_trajectory,public_calendar_aging_method_validation,10.17632/kxh42bfgtj.1,https://data.mendeley.com/datasets/kxh42bfgtj/1,CC-BY-4.0,https://creativecommons.org/licenses/by/4.0/
NAUMANN_LFP_CALENDAR_2021,NAUMANN_CAL_T40_SOC75,NAUMANN_CAL_T40_SOC75,NAUMANN_CAL_T40_SOC75_TEST,"TP_40°C,75%SOC",40,0.75,13941720,3872.6999999999998,161.36250000000001,10,2.8515488589885298,95.157919753650305,4.8420802463496955,0.0340790696254544,1.9712431440890299,10,75,3,3,published_mean_of_3_physical_cells,temperature_soc_condition_mean_trajectory,public_calendar_aging_method_validation,10.17632/kxh42bfgtj.1,https://data.mendeley.com/datasets/kxh42bfgtj/1,CC-BY-4.0,https://creativecommons.org/licenses/by/4.0/
NAUMANN_LFP_CALENDAR_2021,NAUMANN_CAL_T40_SOC75,NAUMANN_CAL_T40_SOC75,NAUMANN_CAL_T40_SOC75_TEST,"TP_40°C,75%SOC",40,0.75,16138800,4483,186.79166666666666,11,2.8420276369941599,94.840190784833581,5.159809215166419,0.034268340923563401,2.5375798948216399,10,75,3,3,published_mean_of_3_physical_cells,temperature_soc_condition_mean_trajectory,public_calendar_aging_method_validation,10.17632/kxh42bfgtj.1,https://data.mendeley.com/datasets/kxh42bfgtj/1,CC-BY-4.0,https://creativecommons.org/licenses/by/4.0/
NAUMANN_LFP_CALENDAR_2021,NAUMANN_CAL_T40_SOC75,NAUMANN_CAL_T40_SOC75,NAUMANN_CAL_T40_SOC75_TEST,"TP_40°C,75%SOC",40,0.75,18426960,5118.6000000000004,213.27500000000001,12,2.8325088422585001,94.522542815116267,5.4774571848837326,0.034459465771582799,3.1094628294926707,10,75,3,3,published_mean_of_3_physical_cells,temperature_soc_condition_mean_trajectory,public_calendar_aging_method_validation,10.17632/kxh42bfgtj.1,https://data.mendeley.com/datasets/kxh42bfgtj/1,CC-BY-4.0,https://creativecommons.org/licenses/by/4.0/
NAUMANN_LFP_CALENDAR_2021,NAUMANN_CAL_T40_SOC75,NAUMANN_CAL_T40_SOC75,NAUMANN_CAL_T40_SOC75_TEST,"TP_40°C,75%SOC",40,0.75,20711160,5753.1000000000004,239.71250000000001,13,2.8233538668158702,94.21703571648446,5.7829642835155397,0.0346186488567806,3.585769761094082,10,75,3,3,published_mean_of_3_physical_cells,temperature_soc_condition_mean_trajectory,public_calendar_aging_method_validation,10.17632/kxh42bfgtj.1,https://data.mendeley.com/datasets/kxh42bfgtj/1,CC-BY-4.0,https://creativecommons.org/licenses/by/4.0/
NAUMANN_LFP_CALENDAR_2021,NAUMANN_CAL_T40_SOC75,NAUMANN_CAL_T40_SOC75,NAUMANN_CAL_T40_SOC75_TEST,"TP_40°C,75%SOC",40,0.75,22997160,6388.1000000000004,266.17083333333335,14,2.8168501226449498,94.000001817884453,5.9999981821155473,0.034799076421387097,4.1256443311041391,10,75,3,3,published_mean_of_3_physical_cells,temperature_soc_condition_mean_trajectory,public_calendar_aging_method_validation,10.17632/kxh42bfgtj.1,https://data.mendeley.com/datasets/kxh42bfgtj/1,CC-BY-4.0,https://creativecommons.org/licenses/by/4.0/
NAUMANN_LFP_CALENDAR_2021,NAUMANN_CAL_T40_SOC75,NAUMANN_CAL_T40_SOC75,NAUMANN_CAL_T40_SOC75_TEST,"TP_40°C,75%SOC",40,0.75,25296120,7026.6999999999998,292.77916666666664,15,2.80704420514774,93.672772386984434,6.327227613015566,0.034937275240370103,4.5391622330780868,10,75,3,3,published_mean_of_3_physical_cells,temperature_soc_condition_mean_trajectory,public_calendar_aging_method_validation,10.17632/kxh42bfgtj.1,https://data.mendeley.com/datasets/kxh42bfgtj/1,CC-BY-4.0,https://creativecommons.org/licenses/by/4.0/
NAUMANN_LFP_CALENDAR_2021,NAUMANN_CAL_T40_SOC75,NAUMANN_CAL_T40_SOC75,NAUMANN_CAL_T40_SOC75_TEST,"TP_40°C,75%SOC",40,0.75,27588240,7663.3999999999996,319.30833333333334,16,2.8018503863723101,93.499451495536462,6.5005485044635378,0.035254825938807799,5.4893360446536033,10,75,3,3,published_mean_of_3_physical_cells,temperature_soc_condition_mean_trajectory,public_calendar_aging_method_validation,10.17632/kxh42bfgtj.1,https://data.mendeley.com/datasets/kxh42bfgtj/1,CC-BY-4.0,https://creativecommons.org/licenses/by/4.0/
NAUMANN_LFP_CALENDAR_2021,NAUMANN_CAL_T40_SOC75,NAUMANN_CAL_T40_SOC75,NAUMANN_CAL_T40_SOC75_TEST,"TP_40°C,75%SOC",40,0.75,29880360,8300.1000000000004,345.83749999999998,17,2.7933101198497301,93.214457607436387,6.7855423925636131,0.035243459759260506,5.4553262119036328,10,75,3,3,published_mean_of_3_physical_cells,temperature_soc_condition_mean_trajectory,public_calendar_aging_method_validation,10.17632/kxh42bfgtj.1,https://data.mendeley.com/datasets/kxh42bfgtj/1,CC-BY-4.0,https://creativecommons.org/licenses/by/4.0/
NAUMANN_LFP_CALENDAR_2021,NAUMANN_CAL_T40_SOC75,NAUMANN_CAL_T40_SOC75,NAUMANN_CAL_T40_SOC75_TEST,"TP_40°C,75%SOC",40,0.75,32513760,9031.6000000000004,376.31666666666666,18,2.7878755502740602,93.033102715358325,6.966897284641675,0.035359905643139601,5.8037550765606349,10,75,3,3,published_mean_of_3_physical_cells,temperature_soc_condition_mean_trajectory,public_calendar_aging_method_validation,10.17632/kxh42bfgtj.1,https://data.mendeley.com/datasets/kxh42bfgtj/1,CC-BY-4.0,https://creativecommons.org/licenses/by/4.0/
NAUMANN_LFP_CALENDAR_2021,NAUMANN_CAL_T40_SOC75,NAUMANN_CAL_T40_SOC75,NAUMANN_CAL_T40_SOC75_TEST,"TP_40°C,75%SOC",40,0.75,34796880,9665.7999999999993,402.74166666666667,19,2.7804102858845701,92.783982302262231,7.2160176977377688,0.035561616948607502,6.4073147629264637,10,75,3,3,published_mean_of_3_physical_cells,temperature_soc_condition_mean_trajectory,public_calendar_aging_method_validation,10.17632/kxh42bfgtj.1,https://data.mendeley.com/datasets/kxh42bfgtj/1,CC-BY-4.0,https://creativecommons.org/licenses/by/4.0/
NAUMANN_LFP_CALENDAR_2021,NAUMANN_CAL_T40_SOC75,NAUMANN_CAL_T40_SOC75,NAUMANN_CAL_T40_SOC75_TEST,"TP_40°C,75%SOC",40,0.75,37087200,10302,429.25,20,2.77372172149623,92.560780840598142,7.4392191594018584,0.035626811410426402,6.6023893465593897,10,75,3,3,published_mean_of_3_physical_cells,temperature_soc_condition_mean_trajectory,public_calendar_aging_method_validation,10.17632/kxh42bfgtj.1,https://data.mendeley.com/datasets/kxh42bfgtj/1,CC-BY-4.0,https://creativecommons.org/licenses/by/4.0/
NAUMANN_LFP_CALENDAR_2021,NAUMANN_CAL_T40_SOC75,NAUMANN_CAL_T40_SOC75,NAUMANN_CAL_T40_SOC75_TEST,"TP_40°C,75%SOC",40,0.75,39380400,10939,455.79166666666669,21,2.7694576552735399,92.418486357316198,7.5815136426838023,0.035736480641016498,6.930541138871682,10,75,3,3,published_mean_of_3_physical_cells,temperature_soc_condition_mean_trajectory,public_calendar_aging_method_validation,10.17632/kxh42bfgtj.1,https://data.mendeley.com/datasets/kxh42bfgtj/1,CC-BY-4.0,https://creativecommons.org/licenses/by/4.0/
NAUMANN_LFP_CALENDAR_2021,NAUMANN_CAL_T40_SOC75,NAUMANN_CAL_T40_SOC75,NAUMANN_CAL_T40_SOC75_TEST,"TP_40°C,75%SOC",40,0.75,41670000,11575,482.29166666666669,22,2.7630960746006199,92.206196541109151,7.7938034588908494,0.035852465268171999,7.2775898331768785,10,75,3,3,published_mean_of_3_physical_cells,temperature_soc_condition_mean_trajectory,public_calendar_aging_method_validation,10.17632/kxh42bfgtj.1,https://data.mendeley.com/datasets/kxh42bfgtj/1,CC-BY-4.0,https://creativecommons.org/licenses/by/4.0/
NAUMANN_LFP_CALENDAR_2021,NAUMANN_CAL_T40_SOC75,NAUMANN_CAL_T40_SOC75,NAUMANN_CAL_T40_SOC75_TEST,"TP_40°C,75%SOC",40,0.75,43959600,12211,508.79166666666669,23,2.75671006528925,91.993091526379388,8.0069084736206122,0.035936959083643305,7.5304118584343049,10,75,3,3,published_mean_of_3_physical_cells,temperature_soc_condition_mean_trajectory,public_calendar_aging_method_validation,10.17632/kxh42bfgtj.1,https://data.mendeley.com/datasets/kxh42bfgtj/1,CC-BY-4.0,https://creativecommons.org/licenses/by/4.0/
NAUMANN_LFP_CALENDAR_2021,NAUMANN_CAL_T40_SOC75,NAUMANN_CAL_T40_SOC75,NAUMANN_CAL_T40_SOC75_TEST,"TP_40°C,75%SOC",40,0.75,46238400,12844,535.16666666666663,24,2.7508985784551001,91.799158676142483,8.2008413238575173,0.036179905433567,8.2573548645466168,10,75,3,3,published_mean_of_3_physical_cells,temperature_soc_condition_mean_trajectory,public_calendar_aging_method_validation,10.17632/kxh42bfgtj.1,https://data.mendeley.com/datasets/kxh42bfgtj/1,CC-BY-4.0,https://creativecommons.org/licenses/by/4.0/
NAUMANN_LFP_CALENDAR_2021,NAUMANN_CAL_T40_SOC75,NAUMANN_CAL_T40_SOC75,NAUMANN_CAL_T40_SOC75_TEST,"TP_40°C,75%SOC",40,0.75,48531600,13481,561.70833333333337,25,2.7421613152961801,91.50759089047321,8.4924091095267897,0.036314559007955098,8.6602647011430065,10,75,3,3,published_mean_of_3_physical_cells,temperature_soc_condition_mean_trajectory,public_calendar_aging_method_validation,10.17632/kxh42bfgtj.1,https://data.mendeley.com/datasets/kxh42bfgtj/1,CC-BY-4.0,https://creativecommons.org/licenses/by/4.0/
NAUMANN_LFP_CALENDAR_2021,NAUMANN_CAL_T40_SOC75,NAUMANN_CAL_T40_SOC75,NAUMANN_CAL_T40_SOC75_TEST,"TP_40°C,75%SOC",40,0.75,50828400,14119,588.29166666666663,26,2.7362329013290099,91.309756110691637,8.6902438893083627,0.036453206873014898,9.0751262368247829,10,75,3,3,published_mean_of_3_physical_cells,temperature_soc_condition_mean_trajectory,public_calendar_aging_method_validation,10.17632/kxh42bfgtj.1,https://data.mendeley.com/datasets/kxh42bfgtj/1,CC-BY-4.0,https://creativecommons.org/licenses/by/4.0/
NAUMANN_LFP_CALENDAR_2021,NAUMANN_CAL_T40_SOC75,NAUMANN_CAL_T40_SOC75,NAUMANN_CAL_T40_SOC75_TEST,"TP_40°C,75%SOC",40,0.75,52902000,14695,612.29166666666663,27,2.7302499703761902,91.110102065941362,8.8898979340586379,0.036695384284882206,9.7997684298464449,10,75,3,3,published_mean_of_3_physical_cells,temperature_soc_condition_mean_trajectory,public_calendar_aging_method_validation,10.17632/kxh42bfgtj.1,https://data.mendeley.com/datasets/kxh42bfgtj/1,CC-BY-4.0,https://creativecommons.org/licenses/by/4.0/
NAUMANN_LFP_CALENDAR_2021,NAUMANN_CAL_T40_SOC75,NAUMANN_CAL_T40_SOC75,NAUMANN_CAL_T40_SOC75_TEST,"TP_40°C,75%SOC",40,0.75,54532800,15148,631.16666666666663,28,2.7286760517584101,91.057579444399266,8.9424205556007337,0.036684284743583602,9.7665564308984987,10,75,3,3,published_mean_of_3_physical_cells,temperature_soc_condition_mean_trajectory,public_calendar_aging_method_validation,10.17632/kxh42bfgtj.1,https://data.mendeley.com/datasets/kxh42bfgtj/1,CC-BY-4.0,https://creativecommons.org/licenses/by/4.0/
NAUMANN_LFP_CALENDAR_2021,NAUMANN_CAL_T40_SOC75,NAUMANN_CAL_T40_SOC75,NAUMANN_CAL_T40_SOC75_TEST,"TP_40°C,75%SOC",40,0.75,56919600,15811,658.79166666666663,29,2.7217688101789199,90.827080591865723,9.1729194081342769,0.036960244325862396,10.592281486534215,10,75,3,3,published_mean_of_3_physical_cells,temperature_soc_condition_mean_trajectory,public_calendar_aging_method_validation,10.17632/kxh42bfgtj.1,https://data.mendeley.com/datasets/kxh42bfgtj/1,CC-BY-4.0,https://creativecommons.org/licenses/by/4.0/
NAUMANN_LFP_CALENDAR_2021,NAUMANN_CAL_T40_SOC75,NAUMANN_CAL_T40_SOC75,NAUMANN_CAL_T40_SOC75_TEST,"TP_40°C,75%SOC",40,0.75,61203600,17001,708.375,30,2.7120053415900101,90.501267706853355,9.4987322931466451,0.037118724863617406,11.066486258748753,10,75,3,3,published_mean_of_3_physical_cells,temperature_soc_condition_mean_trajectory,public_calendar_aging_method_validation,10.17632/kxh42bfgtj.1,https://data.mendeley.com/datasets/kxh42bfgtj/1,CC-BY-4.0,https://creativecommons.org/licenses/by/4.0/
NAUMANN_LFP_CALENDAR_2021,NAUMANN_CAL_T40_SOC75,NAUMANN_CAL_T40_SOC75,NAUMANN_CAL_T40_SOC75_TEST,"TP_40°C,75%SOC",40,0.75,65660400,18239,759.95833333333337,31,2.7022385736182701,90.175344719429233,9.8246552805707665,0.0374276750360579,11.990925614035831,10,75,3,3,published_mean_of_3_physical_cells,temperature_soc_condition_mean_trajectory,public_calendar_aging_method_validation,10.17632/kxh42bfgtj.1,https://data.mendeley.com/datasets/kxh42bfgtj/1,CC-BY-4.0,https://creativecommons.org/licenses/by/4.0/
NAUMANN_LFP_CALENDAR_2021,NAUMANN_CAL_T40_SOC75,NAUMANN_CAL_T40_SOC75,NAUMANN_CAL_T40_SOC75_TEST,"TP_40°C,75%SOC",40,0.75,69084000,19190,799.58333333333337,32,2.6947262887625199,89.924655204775931,10.075344795224069,0.037584068189809999,12.45888452496262,10,75,3,3,published_mean_of_3_physical_cells,temperature_soc_condition_mean_trajectory,public_calendar_aging_method_validation,10.17632/kxh42bfgtj.1,https://data.mendeley.com/datasets/kxh42bfgtj/1,CC-BY-4.0,https://creativecommons.org/licenses/by/4.0/
NAUMANN_LFP_CALENDAR_2021,NAUMANN_CAL_T40_SOC75,NAUMANN_CAL_T40_SOC75,NAUMANN_CAL_T40_SOC75_TEST,"TP_40°C,75%SOC",40,0.75,72586800,20163,840.125,33,2.6875510252088302,89.685212295950762,10.314787704049238,0.037849922505230699,13.254372645284441,10,75,3,3,published_mean_of_3_physical_cells,temperature_soc_condition_mean_trajectory,public_calendar_aging_method_validation,10.17632/kxh42bfgtj.1,https://data.mendeley.com/datasets/kxh42bfgtj/1,CC-BY-4.0,https://creativecommons.org/licenses/by/4.0/
NAUMANN_LFP_CALENDAR_2021,NAUMANN_CAL_T40_SOC75,NAUMANN_CAL_T40_SOC75,NAUMANN_CAL_T40_SOC75_TEST,"TP_40°C,75%SOC",40,0.75,76467600,21241,885.04166666666663,34,2.6796453521169101,89.421395176595368,10.578604823404632,0.038002637355473705,13.711325352532388,10,75,3,3,published_mean_of_3_physical_cells,temperature_soc_condition_mean_trajectory,public_calendar_aging_method_validation,10.17632/kxh42bfgtj.1,https://data.mendeley.com/datasets/kxh42bfgtj/1,CC-BY-4.0,https://creativecommons.org/licenses/by/4.0/
NAUMANN_LFP_CALENDAR_2021,NAUMANN_CAL_T40_SOC87.5,NAUMANN_CAL_T40_SOC87.5,NAUMANN_CAL_T40_SOC87.5_TEST,"TP_40°C,87.5%SOC",40,0.875,0,0,0,0,2.9931931792705,100,0,0.033435375032607406,0,10,87.5,3,3,published_mean_of_3_physical_cells,temperature_soc_condition_mean_trajectory,public_calendar_aging_method_validation,10.17632/kxh42bfgtj.1,https://data.mendeley.com/datasets/kxh42bfgtj/1,CC-BY-4.0,https://creativecommons.org/licenses/by/4.0/
NAUMANN_LFP_CALENDAR_2021,NAUMANN_CAL_T40_SOC87.5,NAUMANN_CAL_T40_SOC87.5,NAUMANN_CAL_T40_SOC87.5_TEST,"TP_40°C,87.5%SOC",40,0.875,577188,160.33000000000001,6.6804166666666669,1,2.9453007526807702,98.399955374701136,1.6000446252988638,0.033030826995545604,-1.2099401806238808,10,87.5,3,3,published_mean_of_3_physical_cells,temperature_soc_condition_mean_trajectory,public_calendar_aging_method_validation,10.17632/kxh42bfgtj.1,https://data.mendeley.com/datasets/kxh42bfgtj/1,CC-BY-4.0,https://creativecommons.org/licenses/by/4.0/
NAUMANN_LFP_CALENDAR_2021,NAUMANN_CAL_T40_SOC87.5,NAUMANN_CAL_T40_SOC87.5,NAUMANN_CAL_T40_SOC87.5_TEST,"TP_40°C,87.5%SOC",40,0.875,997128.00000000012,276.98000000000002,11.540833333333335,2,2.9302944582374999,97.898608032765537,2.1013919672344628,0.033040870958011802,-1.1799002529831681,10,87.5,3,3,published_mean_of_3_physical_cells,temperature_soc_condition_mean_trajectory,public_calendar_aging_method_validation,10.17632/kxh42bfgtj.1,https://data.mendeley.com/datasets/kxh42bfgtj/1,CC-BY-4.0,https://creativecommons.org/licenses/by/4.0/
NAUMANN_LFP_CALENDAR_2021,NAUMANN_CAL_T40_SOC87.5,NAUMANN_CAL_T40_SOC87.5,NAUMANN_CAL_T40_SOC87.5_TEST,"TP_40°C,87.5%SOC",40,0.875,1472364,408.99000000000001,17.041250000000002,3,2.91755299035328,97.472926590870586,2.5270734091294145,0.032998732984279001,-1.3059283704835778,10,87.5,3,3,published_mean_of_3_physical_cells,temperature_soc_condition_mean_trajectory,public_calendar_aging_method_validation,10.17632/kxh42bfgtj.1,https://data.mendeley.com/datasets/kxh42bfgtj/1,CC-BY-4.0,https://creativecommons.org/licenses/by/4.0/
NAUMANN_LFP_CALENDAR_2021,NAUMANN_CAL_T40_SOC87.5,NAUMANN_CAL_T40_SOC87.5,NAUMANN_CAL_T40_SOC87.5_TEST,"TP_40°C,87.5%SOC",40,0.875,2549196,708.11000000000001,29.504583333333333,4,2.8988594604182798,96.848391894464655,3.1516081055353453,0.033018560830123396,-1.2466263712535564,10,87.5,3,3,published_mean_of_3_physical_cells,temperature_soc_condition_mean_trajectory,public_calendar_aging_method_validation,10.17632/kxh42bfgtj.1,https://data.mendeley.com/datasets/kxh42bfgtj/1,CC-BY-4.0,https://creativecommons.org/licenses/by/4.0/
NAUMANN_LFP_CALENDAR_2021,NAUMANN_CAL_T40_SOC87.5,NAUMANN_CAL_T40_SOC87.5,NAUMANN_CAL_T40_SOC87.5_TEST,"TP_40°C,87.5%SOC",40,0.875,3632760,1009.1,42.045833333333334,5,2.8836198375225099,96.339249250370955,3.6607507496290452,0.033052042015616401,-1.14648935930034,10,87.5,3,3,published_mean_of_3_physical_cells,temperature_soc_condition_mean_trajectory,public_calendar_aging_method_validation,10.17632/kxh42bfgtj.1,https://data.mendeley.com/datasets/kxh42bfgtj/1,CC-BY-4.0,https://creativecommons.org/licenses/by/4.0/
NAUMANN_LFP_CALENDAR_2021,NAUMANN_CAL_T40_SOC87.5,NAUMANN_CAL_T40_SOC87.5,NAUMANN_CAL_T40_SOC87.5_TEST,"TP_40°C,87.5%SOC",40,0.875,4628160,1285.5999999999999,53.56666666666667,6,2.8713126275146799,95.928075989217476,4.0719240107825243,0.0331792550213297,-0.76601506945243036,10,87.5,3,3,published_mean_of_3_physical_cells,temperature_soc_condition_mean_trajectory,public_calendar_aging_method_validation,10.17632/kxh42bfgtj.1,https://data.mendeley.com/datasets/kxh42bfgtj/1,CC-BY-4.0,https://creativecommons.org/licenses/by/4.0/
NAUMANN_LFP_CALENDAR_2021,NAUMANN_CAL_T40_SOC87.5,NAUMANN_CAL_T40_SOC87.5,NAUMANN_CAL_T40_SOC87.5_TEST,"TP_40°C,87.5%SOC",40,0.875,7002000,1945,81.041666666666671,7,2.8510323203645802,95.250528435970608,4.7494715640293919,0.033347553829857199,-0.26265954147235426,10,87.5,3,3,published_mean_of_3_physical_cells,temperature_soc_condition_mean_trajectory,public_calendar_aging_method_validation,10.17632/kxh42bfgtj.1,https://data.mendeley.com/datasets/kxh42bfgtj/1,CC-BY-4.0,https://creativecommons.org/licenses/by/4.0/
NAUMANN_LFP_CALENDAR_2021,NAUMANN_CAL_T40_SOC87.5,NAUMANN_CAL_T40_SOC87.5,NAUMANN_CAL_T40_SOC87.5_TEST,"TP_40°C,87.5%SOC",40,0.875,9285120,2579.1999999999998,107.46666666666667,8,2.83421971266971,94.688833727747067,5.3111662722529331,0.033506051757117003,0.21138307687791347,10,87.5,3,3,published_mean_of_3_physical_cells,temperature_soc_condition_mean_trajectory,public_calendar_aging_method_validation,10.17632/kxh42bfgtj.1,https://data.mendeley.com/datasets/kxh42bfgtj/1,CC-BY-4.0,https://creativecommons.org/licenses/by/4.0/
NAUMANN_LFP_CALENDAR_2021,NAUMANN_CAL_T40_SOC87.5,NAUMANN_CAL_T40_SOC87.5,NAUMANN_CAL_T40_SOC87.5_TEST,"TP_40°C,87.5%SOC",40,0.875,11832120,3286.6999999999998,136.94583333333333,9,2.8187604214428501,94.17235215435835,5.8276478456416498,0.033697725607941105,0.78464971628955382,10,87.5,3,3,published_mean_of_3_physical_cells,temperature_soc_condition_mean_trajectory,public_calendar_aging_method_validation,10.17632/kxh42bfgtj.1,https://data.mendeley.com/datasets/kxh42bfgtj/1,CC-BY-4.0,https://creativecommons.org/licenses/by/4.0/
