Repository: packl686-arch/LifeTwin-LFP-SOH

# Included Naumann Calendar-Aging Table

`naumann_calendar_observations.csv` is a normalized derivative of the public
Naumann LFP/graphite calendar-aging dataset:

- Dataset: *Data for: Analysis and modeling of calendar aging of a commercial
  LiFePO4/graphite cell*
- Contributor: Maik Naumann
- Dataset DOI: <https://doi.org/10.17632/kxh42bfgtj.1>
- Related paper DOI: <https://doi.org/10.1016/j.est.2018.01.019>
- License: [CC BY 4.0](https://creativecommons.org/licenses/by/4.0/)
- Normalized file SHA-256:
  `73e7f3c155aed3da7ae637f6b3b91df3eb1fecc5d19f8702af8da810fd62f47c`

File: data/interim/naumann_calendar_observations.csv (part 8 of 8)
dataset_id,condition_id,cell_id,test_id,source_cell_id,temperature_c,storage_soc_fraction,elapsed_time_s,elapsed_hours,elapsed_days,checkup_index,capacity_ah,capacity_retention_pct,capacity_loss_pct,resistance_dc_ohm,resistance_growth_pct,resistance_dc_pulse_duration_s,resistance_dc_soc_pct,nominal_capacity_ah,physical_replicates_aggregated,replicate_semantics,statistical_unit,evidence_role,source_doi,source_url,source_license,source_license_url
NAUMANN_LFP_CALENDAR_2021,NAUMANN_CAL_T60_SOC100,NAUMANN_CAL_T60_SOC100,NAUMANN_CAL_T60_SOC100_TEST,"TP_60°C,100%SOC",60,1,32513760,9031.6000000000004,376.31666666666666,18,2.5115301629610598,83.971260520227489,16.028739479772511,0.042154692622490997,26.759571930198977,10,100,3,3,published_mean_of_3_physical_cells,temperature_soc_condition_mean_trajectory,public_calendar_aging_method_validation,10.17632/kxh42bfgtj.1,https://data.mendeley.com/datasets/kxh42bfgtj/1,CC-BY-4.0,https://creativecommons.org/licenses/by/4.0/
NAUMANN_LFP_CALENDAR_2021,NAUMANN_CAL_T60_SOC100,NAUMANN_CAL_T60_SOC100,NAUMANN_CAL_T60_SOC100_TEST,"TP_60°C,100%SOC",60,1,34796880,9665.7999999999993,402.74166666666667,19,2.4972993752274699,83.495464050884479,16.504535949115521,0.042769127853336898,28.607184663100369,10,100,3,3,published_mean_of_3_physical_cells,temperature_soc_condition_mean_trajectory,public_calendar_aging_method_validation,10.17632/kxh42bfgtj.1,https://data.mendeley.com/datasets/kxh42bfgtj/1,CC-BY-4.0,https://creativecommons.org/licenses/by/4.0/
NAUMANN_LFP_CALENDAR_2021,NAUMANN_CAL_T60_SOC100,NAUMANN_CAL_T60_SOC100,NAUMANN_CAL_T60_SOC100_TEST,"TP_60°C,100%SOC",60,1,37087200,10302,429.25,20,2.4846479246425401,83.072471618345503,16.927528381654497,0.043085054427627806,29.55717895382195,10,100,3,3,published_mean_of_3_physical_cells,temperature_soc_condition_mean_trajectory,public_calendar_aging_method_validation,10.17632/kxh42bfgtj.1,https://data.mendeley.com/datasets/kxh42bfgtj/1,CC-BY-4.0,https://creativecommons.org/licenses/by/4.0/
NAUMANN_LFP_CALENDAR_2021,NAUMANN_CAL_T60_SOC100,NAUMANN_CAL_T60_SOC100,NAUMANN_CAL_T60_SOC100_TEST,"TP_60°C,100%SOC",60,1,39380400,10939,455.79166666666669,21,2.4732118358950701,82.690113961762918,17.309886038237082,0.043851208292989906,31.861011100712091,10,100,3,3,published_mean_of_3_physical_cells,temperature_soc_condition_mean_trajectory,public_calendar_aging_method_validation,10.17632/kxh42bfgtj.1,https://data.mendeley.com/datasets/kxh42bfgtj/1,CC-BY-4.0,https://creativecommons.org/licenses/by/4.0/
NAUMANN_LFP_CALENDAR_2021,NAUMANN_CAL_T60_SOC100,NAUMANN_CAL_T60_SOC100,NAUMANN_CAL_T60_SOC100_TEST,"TP_60°C,100%SOC",60,1,41670000,11575,482.29166666666669,22,2.4601969678387601,82.254970919361909,17.745029080638091,0.044004599136406398,32.322258863176209,10,100,3,3,published_mean_of_3_physical_cells,temperature_soc_condition_mean_trajectory,public_calendar_aging_method_validation,10.17632/kxh42bfgtj.1,https://data.mendeley.com/datasets/kxh42bfgtj/1,CC-BY-4.0,https://creativecommons.org/licenses/by/4.0/
NAUMANN_LFP_CALENDAR_2021,NAUMANN_CAL_T60_SOC100,NAUMANN_CAL_T60_SOC100,NAUMANN_CAL_T60_SOC100_TEST,"TP_60°C,100%SOC",60,1,43959600,12211,508.79166666666669,23,2.44792990532979,81.844830234233058,18.155169765766942,0.044510741424047602,33.8442336594754,10,100,3,3,published_mean_of_3_physical_cells,temperature_soc_condition_mean_trajectory,public_calendar_aging_method_validation,10.17632/kxh42bfgtj.1,https://data.mendeley.com/datasets/kxh42bfgtj/1,CC-BY-4.0,https://creativecommons.org/licenses/by/4.0/
NAUMANN_LFP_CALENDAR_2021,NAUMANN_CAL_T60_SOC100,NAUMANN_CAL_T60_SOC100,NAUMANN_CAL_T60_SOC100_TEST,"TP_60°C,100%SOC",60,1,46238400,12844,535.16666666666663,24,2.4358440909181001,81.440749452911035,18.559250547088965,0.045153220842789901,35.776175538949232,10,100,3,3,published_mean_of_3_physical_cells,temperature_soc_condition_mean_trajectory,public_calendar_aging_method_validation,10.17632/kxh42bfgtj.1,https://data.mendeley.com/datasets/kxh42bfgtj/1,CC-BY-4.0,https://creativecommons.org/licenses/by/4.0/
NAUMANN_LFP_CALENDAR_2021,NAUMANN_CAL_T60_SOC100,NAUMANN_CAL_T60_SOC100,NAUMANN_CAL_T60_SOC100_TEST,"TP_60°C,100%SOC",60,1,48531600,13481,561.70833333333337,25,2.42411618686404,81.048635154941124,18.951364845058876,0.045469873967760602,36.728354574652379,10,100,3,3,published_mean_of_3_physical_cells,temperature_soc_condition_mean_trajectory,public_calendar_aging_method_validation,10.17632/kxh42bfgtj.1,https://data.mendeley.com/datasets/kxh42bfgtj/1,CC-BY-4.0,https://creativecommons.org/licenses/by/4.0/
NAUMANN_LFP_CALENDAR_2021,NAUMANN_CAL_T60_SOC100,NAUMANN_CAL_T60_SOC100,NAUMANN_CAL_T60_SOC100_TEST,"TP_60°C,100%SOC",60,1,50828400,14119,588.29166666666663,26,2.4127928559198,80.670047476919976,19.329952523080024,0.045955470161349904,38.188547065712619,10,100,3,3,published_mean_of_3_physical_cells,temperature_soc_condition_mean_trajectory,public_calendar_aging_method_validation,10.17632/kxh42bfgtj.1,https://data.mendeley.com/datasets/kxh42bfgtj/1,CC-BY-4.0,https://creativecommons.org/licenses/by/4.0/
NAUMANN_LFP_CALENDAR_2021,NAUMANN_CAL_T60_SOC100,NAUMANN_CAL_T60_SOC100,NAUMANN_CAL_T60_SOC100_TEST,"TP_60°C,100%SOC",60,1,52902000,14695,612.29166666666663,27,2.4022289765100999,80.316851531636019,19.683148468363981,0.047006605252926104,41.349320539788927,10,100,3,3,published_mean_of_3_physical_cells,temperature_soc_condition_mean_trajectory,public_calendar_aging_method_validation,10.17632/kxh42bfgtj.1,https://data.mendeley.com/datasets/kxh42bfgtj/1,CC-BY-4.0,https://creativecommons.org/licenses/by/4.0/
NAUMANN_LFP_CALENDAR_2021,NAUMANN_CAL_T60_SOC100,NAUMANN_CAL_T60_SOC100,NAUMANN_CAL_T60_SOC100_TEST,"TP_60°C,100%SOC",60,1,54532800,15148,631.16666666666663,28,2.3943562032338899,80.05363084428663,19.94636915571337,0.046911185929136803,41.062393702349539,10,100,3,3,published_mean_of_3_physical_cells,temperature_soc_condition_mean_trajectory,public_calendar_aging_method_validation,10.17632/kxh42bfgtj.1,https://data.mendeley.com/datasets/kxh42bfgtj/1,CC-BY-4.0,https://creativecommons.org/licenses/by/4.0/
NAUMANN_LFP_CALENDAR_2021,NAUMANN_CAL_T60_SOC100,NAUMANN_CAL_T60_SOC100,NAUMANN_CAL_T60_SOC100_TEST,"TP_60°C,100%SOC",60,1,56919600,15811,658.79166666666663,29,2.3836273373024399,79.694918689639763,20.305081310360237,0.047604268190943204,43.14649882454227,10,100,3,3,published_mean_of_3_physical_cells,temperature_soc_condition_mean_trajectory,public_calendar_aging_method_validation,10.17632/kxh42bfgtj.1,https://data.mendeley.com/datasets/kxh42bfgtj/1,CC-BY-4.0,https://creativecommons.org/licenses/by/4.0/
NAUMANN_LFP_CALENDAR_2021,NAUMANN_CAL_T60_SOC100,NAUMANN_CAL_T60_SOC100,NAUMANN_CAL_T60_SOC100_TEST,"TP_60°C,100%SOC",60,1,61203600,17001,708.375,30,2.3688128715365,79.1996073520952,20.8003926479048,0.048714080129064002,46.483714148564317,10,100,3,3,published_mean_of_3_physical_cells,temperature_soc_condition_mean_trajectory,public_calendar_aging_method_validation,10.17632/kxh42bfgtj.1,https://data.mendeley.com/datasets/kxh42bfgtj/1,CC-BY-4.0,https://creativecommons.org/licenses/by/4.0/
NAUMANN_LFP_CALENDAR_2021,NAUMANN_CAL_T60_SOC100,NAUMANN_CAL_T60_SOC100,NAUMANN_CAL_T60_SOC100_TEST,"TP_60°C,100%SOC",60,1,65660400,18239,759.95833333333337,31,2.3531195918948402,78.674913485128883,21.325086514871117,0.049340855512764702,48.368433841476929,10,100,3,3,published_mean_of_3_physical_cells,temperature_soc_condition_mean_trajectory,public_calendar_aging_method_validation,10.17632/kxh42bfgtj.1,https://data.mendeley.com/datasets/kxh42bfgtj/1,CC-BY-4.0,https://creativecommons.org/licenses/by/4.0/
NAUMANN_LFP_CALENDAR_2021,NAUMANN_CAL_T60_SOC100,NAUMANN_CAL_T60_SOC100,NAUMANN_CAL_T60_SOC100_TEST,"TP_60°C,100%SOC",60,1,69084000,19190,799.58333333333337,32,2.34114448877245,78.274534258601378,21.725465741398622,0.049922554829155502,50.117609360276624,10,100,3,3,published_mean_of_3_physical_cells,temperature_soc_condition_mean_trajectory,public_calendar_aging_method_validation,10.17632/kxh42bfgtj.1,https://data.mendeley.com/datasets/kxh42bfgtj/1,CC-BY-4.0,https://creativecommons.org/licenses/by/4.0/
NAUMANN_LFP_CALENDAR_2021,NAUMANN_CAL_T60_SOC100,NAUMANN_CAL_T60_SOC100,NAUMANN_CAL_T60_SOC100_TEST,"TP_60°C,100%SOC",60,1,72586800,20163,840.125,33,2.32904149612648,77.869879134989034,22.130120865010966,0.050874683601799198,52.980669867527183,10,100,3,3,published_mean_of_3_physical_cells,temperature_soc_condition_mean_trajectory,public_calendar_aging_method_validation,10.17632/kxh42bfgtj.1,https://data.mendeley.com/datasets/kxh42bfgtj/1,CC-BY-4.0,https://creativecommons.org/licenses/by/4.0/
NAUMANN_LFP_CALENDAR_2021,NAUMANN_CAL_T60_SOC100,NAUMANN_CAL_T60_SOC100,NAUMANN_CAL_T60_SOC100_TEST,"TP_60°C,100%SOC",60,1,76467600,21241,885.04166666666663,34,2.3161016672214201,77.437244974309522,22.562755025690478,0.051672479041168104,55.379648536115852,10,100,3,3,published_mean_of_3_physical_cells,temperature_soc_condition_mean_trajectory,public_calendar_aging_method_validation,10.17632/kxh42bfgtj.1,https://data.mendeley.com/datasets/kxh42bfgtj/1,CC-BY-4.0,https://creativecommons.org/licenses/by/4.0/
NAUMANN_LFP_CALENDAR_2021,NAUMANN_CAL_T60_SOC50,NAUMANN_CAL_T60_SOC50,NAUMANN_CAL_T60_SOC50_TEST,"TP_60°C,50%SOC",60,0.5,0,0,0,0,2.9908361533229799,100,0,0.0335918473450115,0,10,50,3,3,published_mean_of_3_physical_cells,temperature_soc_condition_mean_trajectory,public_calendar_aging_method_validation,10.17632/kxh42bfgtj.1,https://data.mendeley.com/datasets/kxh42bfgtj/1,CC-BY-4.0,https://creativecommons.org/licenses/by/4.0/
NAUMANN_LFP_CALENDAR_2021,NAUMANN_CAL_T60_SOC50,NAUMANN_CAL_T60_SOC50,NAUMANN_CAL_T60_SOC50_TEST,"TP_60°C,50%SOC",60,0.5,577188,160.33000000000001,6.6804166666666669,1,2.9471749487813299,98.540167287561374,1.4598327124386259,0.0336919816900587,0.2980912124860291,10,50,3,3,published_mean_of_3_physical_cells,temperature_soc_condition_mean_trajectory,public_calendar_aging_method_validation,10.17632/kxh42bfgtj.1,https://data.mendeley.com/datasets/kxh42bfgtj/1,CC-BY-4.0,https://creativecommons.org/licenses/by/4.0/
NAUMANN_LFP_CALENDAR_2021,NAUMANN_CAL_T60_SOC50,NAUMANN_CAL_T60_SOC50,NAUMANN_CAL_T60_SOC50_TEST,"TP_60°C,50%SOC",60,0.5,997128.00000000012,276.98000000000002,11.540833333333335,2,2.9233865342311698,97.744790565779738,2.2552094342202622,0.034019576523796703,1.2733124629679571,10,50,3,3,published_mean_of_3_physical_cells,temperature_soc_condition_mean_trajectory,public_calendar_aging_method_validation,10.17632/kxh42bfgtj.1,https://data.mendeley.com/datasets/kxh42bfgtj/1,CC-BY-4.0,https://creativecommons.org/licenses/by/4.0/
NAUMANN_LFP_CALENDAR_2021,NAUMANN_CAL_T60_SOC50,NAUMANN_CAL_T60_SOC50,NAUMANN_CAL_T60_SOC50_TEST,"TP_60°C,50%SOC",60,0.5,1472364,408.99000000000001,17.041250000000002,3,2.9045854122205501,97.116166293275526,2.8838337067244737,0.034463835252172899,2.5958319535257512,10,50,3,3,published_mean_of_3_physical_cells,temperature_soc_condition_mean_trajectory,public_calendar_aging_method_validation,10.17632/kxh42bfgtj.1,https://data.mendeley.com/datasets/kxh42bfgtj/1,CC-BY-4.0,https://creativecommons.org/licenses/by/4.0/
NAUMANN_LFP_CALENDAR_2021,NAUMANN_CAL_T60_SOC50,NAUMANN_CAL_T60_SOC50,NAUMANN_CAL_T60_SOC50_TEST,"TP_60°C,50%SOC",60,0.5,2549196,708.11000000000001,29.504583333333333,4,2.87269056820596,96.049747326153138,3.9502526738468617,0.035026541381431305,4.2709590267081987,10,50,3,3,published_mean_of_3_physical_cells,temperature_soc_condition_mean_trajectory,public_calendar_aging_method_validation,10.17632/kxh42bfgtj.1,https://data.mendeley.com/datasets/kxh42bfgtj/1,CC-BY-4.0,https://creativecommons.org/licenses/by/4.0/
NAUMANN_LFP_CALENDAR_2021,NAUMANN_CAL_T60_SOC50,NAUMANN_CAL_T60_SOC50,NAUMANN_CAL_T60_SOC50_TEST,"TP_60°C,50%SOC",60,0.5,3632760,1009.1,42.045833333333334,5,2.85139622106154,95.337760909887535,4.6622390901124646,0.035640806983918603,6.0995741551897131,10,50,3,3,published_mean_of_3_physical_cells,temperature_soc_condition_mean_trajectory,public_calendar_aging_method_validation,10.17632/kxh42bfgtj.1,https://data.mendeley.com/datasets/kxh42bfgtj/1,CC-BY-4.0,https://creativecommons.org/licenses/by/4.0/
NAUMANN_LFP_CALENDAR_2021,NAUMANN_CAL_T60_SOC50,NAUMANN_CAL_T60_SOC50,NAUMANN_CAL_T60_SOC50_TEST,"TP_60°C,50%SOC",60,0.5,4628160,1285.5999999999999,53.56666666666667,6,2.8320081096948302,94.689510374826682,5.310489625173318,0.036181400724423197,7.7088745754742005,10,50,3,3,published_mean_of_3_physical_cells,temperature_soc_condition_mean_trajectory,public_calendar_aging_method_validation,10.17632/kxh42bfgtj.1,https://data.mendeley.com/datasets/kxh42bfgtj/1,CC-BY-4.0,https://creativecommons.org/licenses/by/4.0/
NAUMANN_LFP_CALENDAR_2021,NAUMANN_CAL_T60_SOC50,NAUMANN_CAL_T60_SOC50,NAUMANN_CAL_T60_SOC50_TEST,"TP_60°C,50%SOC",60,0.5,7002000,1945,81.041666666666671,7,2.7993221978801301,93.596641687306487,6.4033583126935127,0.037103239585983099,10.453108472740947,10,50,3,3,published_mean_of_3_physical_cells,temperature_soc_condition_mean_trajectory,public_calendar_aging_method_validation,10.17632/kxh42bfgtj.1,https://data.mendeley.com/datasets/kxh42bfgtj/1,CC-BY-4.0,https://creativecommons.org/licenses/by/4.0/
NAUMANN_LFP_CALENDAR_2021,NAUMANN_CAL_T60_SOC50,NAUMANN_CAL_T60_SOC50,NAUMANN_CAL_T60_SOC50_TEST,"TP_60°C,50%SOC",60,0.5,9285120,2579.1999999999998,107.46666666666667,8,2.7731551855693599,92.721735441382677,7.2782645586173231,0.0380569496740382,13.292220231793195,10,50,3,3,published_mean_of_3_physical_cells,temperature_soc_condition_mean_trajectory,public_calendar_aging_method_validation,10.17632/kxh42bfgtj.1,https://data.mendeley.com/datasets/kxh42bfgtj/1,CC-BY-4.0,https://creativecommons.org/licenses/by/4.0/
NAUMANN_LFP_CALENDAR_2021,NAUMANN_CAL_T60_SOC50,NAUMANN_CAL_T60_SOC50,NAUMANN_CAL_T60_SOC50_TEST,"TP_60°C,50%SOC",60,0.5,11832120,3286.6999999999998,136.94583333333333,9,2.7532250741125299,92.055362880830131,7.9446371191698688,0.038937288083309603,15.91291090185285,10,50,3,3,published_mean_of_3_physical_cells,temperature_soc_condition_mean_trajectory,public_calendar_aging_method_validation,10.17632/kxh42bfgtj.1,https://data.mendeley.com/datasets/kxh42bfgtj/1,CC-BY-4.0,https://creativecommons.org/licenses/by/4.0/
NAUMANN_LFP_CALENDAR_2021,NAUMANN_CAL_T60_SOC50,NAUMANN_CAL_T60_SOC50,NAUMANN_CAL_T60_SOC50_TEST,"TP_60°C,50%SOC",60,0.5,13941720,3872.6999999999998,161.36250000000001,10,2.7363444040511999,91.490949813849682,8.5090501861503185,0.039581799668353498,17.831565682652251,10,50,3,3,published_mean_of_3_physical_cells,temperature_soc_condition_mean_trajectory,public_calendar_aging_method_validation,10.17632/kxh42bfgtj.1,https://data.mendeley.com/datasets/kxh42bfgtj/1,CC-BY-4.0,https://creativecommons.org/licenses/by/4.0/
NAUMANN_LFP_CALENDAR_2021,NAUMANN_CAL_T60_SOC50,NAUMANN_CAL_T60_SOC50,NAUMANN_CAL_T60_SOC50_TEST,"TP_60°C,50%SOC",60,0.5,16138800,4483,186.79166666666666,11,2.7233023080685599,91.0548812593035,8.9451187406965005,0.0402186928691168,19.727541197847831,10,50,3,3,published_mean_of_3_physical_cells,temperature_soc_condition_mean_trajectory,public_calendar_aging_method_validation,10.17632/kxh42bfgtj.1,https://data.mendeley.com/datasets/kxh42bfgtj/1,CC-BY-4.0,https://creativecommons.org/licenses/by/4.0/
NAUMANN_LFP_CALENDAR_2021,NAUMANN_CAL_T60_SOC50,NAUMANN_CAL_T60_SOC50,NAUMANN_CAL_T60_SOC50_TEST,"TP_60°C,50%SOC",60,0.5,18426960,5118.6000000000004,213.27500000000001,12,2.7045100816035599,90.426554413510871,9.5734455864891288,0.040440493047736198,20.387820986396999,10,50,3,3,published_mean_of_3_physical_cells,temperature_soc_condition_mean_trajectory,public_calendar_aging_method_validation,10.17632/kxh42bfgtj.1,https://data.mendeley.com/datasets/kxh42bfgtj/1,CC-BY-4.0,https://creativecommons.org/licenses/by/4.0/
NAUMANN_LFP_CALENDAR_2021,NAUMANN_CAL_T60_SOC50,NAUMANN_CAL_T60_SOC50,NAUMANN_CAL_T60_SOC50_TEST,"TP_60°C,50%SOC",60,0.5,20711160,5753.1000000000004,239.71250000000001,13,2.6839395418023,89.738768832933175,10.261231167066825,0.041490750829325899,23.514346809174256,10,50,3,3,published_mean_of_3_physical_cells,temperature_soc_condition_mean_trajectory,public_calendar_aging_method_validation,10.17632/kxh42bfgtj.1,https://data.mendeley.com/datasets/kxh42bfgtj/1,CC-BY-4.0,https://creativecommons.org/licenses/by/4.0/
NAUMANN_LFP_CALENDAR_2021,NAUMANN_CAL_T60_SOC50,NAUMANN_CAL_T60_SOC50,NAUMANN_CAL_T60_SOC50_TEST,"TP_60°C,50%SOC",60,0.5,22997160,6388.1000000000004,266.17083333333335,14,2.6631161468594402,89.042528922909227,10.957471077090773,0.042154423257457801,25.490041748828894,10,50,3,3,published_mean_of_3_physical_cells,temperature_soc_condition_mean_trajectory,public_calendar_aging_method_validation,10.17632/kxh42bfgtj.1,https://data.mendeley.com/datasets/kxh42bfgtj/1,CC-BY-4.0,https://creativecommons.org/licenses/by/4.0/
NAUMANN_LFP_CALENDAR_2021,NAUMANN_CAL_T60_SOC50,NAUMANN_CAL_T60_SOC50,NAUMANN_CAL_T60_SOC50_TEST,"TP_60°C,50%SOC",60,0.5,25296120,7026.6999999999998,292.77916666666664,15,2.6428918288281702,88.366319428490755,11.633680571509245,0.043405785766152498,29.215238805847932,10,50,3,3,published_mean_of_3_physical_cells,temperature_soc_condition_mean_trajectory,public_calendar_aging_method_validation,10.17632/kxh42bfgtj.1,https://data.mendeley.com/datasets/kxh42bfgtj/1,CC-BY-4.0,https://creativecommons.org/licenses/by/4.0/
NAUMANN_LFP_CALENDAR_2021,NAUMANN_CAL_T60_SOC50,NAUMANN_CAL_T60_SOC50,NAUMANN_CAL_T60_SOC50_TEST,"TP_60°C,50%SOC",60,0.5,27588240,7663.3999999999996,319.30833333333334,16,2.6246484602745199,87.756343902637198,12.243656097362802,0.044244101224374395,31.710830815456159,10,50,3,3,published_mean_of_3_physical_cells,temperature_soc_condition_mean_trajectory,public_calendar_aging_method_validation,10.17632/kxh42bfgtj.1,https://data.mendeley.com/datasets/kxh42bfgtj/1,CC-BY-4.0,https://creativecommons.org/licenses/by/4.0/
NAUMANN_LFP_CALENDAR_2021,NAUMANN_CAL_T60_SOC50,NAUMANN_CAL_T60_SOC50,NAUMANN_CAL_T60_SOC50_TEST,"TP_60°C,50%SOC",60,0.5,29880360,8300.1000000000004,345.83749999999998,17,2.6109574310459198,87.29857796272141,12.70142203727859,0.045103376596886,34.268818661990032,10,50,3,3,published_mean_of_3_physical_cells,temperature_soc_condition_mean_trajectory,public_calendar_aging_method_validation,10.17632/kxh42bfgtj.1,https://data.mendeley.com/datasets/kxh42bfgtj/1,CC-BY-4.0,https://creativecommons.org/licenses/by/4.0/
NAUMANN_LFP_CALENDAR_2021,NAUMANN_CAL_T60_SOC50,NAUMANN_CAL_T60_SOC50,NAUMANN_CAL_T60_SOC50_TEST,"TP_60°C,50%SOC",60,0.5,32513760,9031.6000000000004,376.31666666666666,18,2.5919074421571202,86.661632710216224,13.338367289783776,0.045950067625710099,36.789344014847217,10,50,3,3,published_mean_of_3_physical_cells,temperature_soc_condition_mean_trajectory,public_calendar_aging_method_validation,10.17632/kxh42bfgtj.1,https://data.mendeley.com/datasets/kxh42bfgtj/1,CC-BY-4.0,https://creativecommons.org/licenses/by/4.0/
NAUMANN_LFP_CALENDAR_2021,NAUMANN_CAL_T60_SOC50,NAUMANN_CAL_T60_SOC50,NAUMANN_CAL_T60_SOC50_TEST,"TP_60°C,50%SOC",60,0.5,34796880,9665.7999999999993,402.74166666666667,19,2.5778637296152902,86.192074639433017,13.807925360566983,0.046586617009307801,38.684296016325128,10,50,3,3,published_mean_of_3_physical_cells,temperature_soc_condition_mean_trajectory,public_calendar_aging_method_validation,10.17632/kxh42bfgtj.1,https://data.mendeley.com/datasets/kxh42bfgtj/1,CC-BY-4.0,https://creativecommons.org/licenses/by/4.0/
NAUMANN_LFP_CALENDAR_2021,NAUMANN_CAL_T60_SOC50,NAUMANN_CAL_T60_SOC50,NAUMANN_CAL_T60_SOC50_TEST,"TP_60°C,50%SOC",60,0.5,37087200,10302,429.25,20,2.5660833264769098,85.798191372865844,14.201808627134156,0.047137828666630299,40.325205048987641,10,50,3,3,published_mean_of_3_physical_cells,temperature_soc_condition_mean_trajectory,public_calendar_aging_method_validation,10.17632/kxh42bfgtj.1,https://data.mendeley.com/datasets/kxh42bfgtj/1,CC-BY-4.0,https://creativecommons.org/licenses/by/4.0/
NAUMANN_LFP_CALENDAR_2021,NAUMANN_CAL_T60_SOC50,NAUMANN_CAL_T60_SOC50,NAUMANN_CAL_T60_SOC50_TEST,"TP_60°C,50%SOC",60,0.5,39380400,10939,455.79166666666669,21,2.5550955122747898,85.430808686592258,14.569191313407742,0.047908161655875407,42.618419177205304,10,50,3,3,published_mean_of_3_physical_cells,temperature_soc_condition_mean_trajectory,public_calendar_aging_method_validation,10.17632/kxh42bfgtj.1,https://data.mendeley.com/datasets/kxh42bfgtj/1,CC-BY-4.0,https://creativecommons.org/licenses/by/4.0/
NAUMANN_LFP_CALENDAR_2021,NAUMANN_CAL_T60_SOC50,NAUMANN_CAL_T60_SOC50,NAUMANN_CAL_T60_SOC50_TEST,"TP_60°C,50%SOC",60,0.5,41670000,11575,482.29166666666669,22,2.5423652013071898,85.005164809261956,14.994835190738044,0.048378763582166799,44.019360070565462,10,50,3,3,published_mean_of_3_physical_cells,temperature_soc_condition_mean_trajectory,public_calendar_aging_method_validation,10.17632/kxh42bfgtj.1,https://data.mendeley.com/datasets/kxh42bfgtj/1,CC-BY-4.0,https://creativecommons.org/licenses/by/4.0/
NAUMANN_LFP_CALENDAR_2021,NAUMANN_CAL_T60_SOC50,NAUMANN_CAL_T60_SOC50,NAUMANN_CAL_T60_SOC50_TEST,"TP_60°C,50%SOC",60,0.5,43959600,12211,508.79166666666669,23,2.53182818267944,84.652854683010389,15.347145316989611,0.048796069722292702,45.261644056438243,10,50,3,3,published_mean_of_3_physical_cells,temperature_soc_condition_mean_trajectory,public_calendar_aging_method_validation,10.17632/kxh42bfgtj.1,https://data.mendeley.com/datasets/kxh42bfgtj/1,CC-BY-4.0,https://creativecommons.org/licenses/by/4.0/
NAUMANN_LFP_CALENDAR_2021,NAUMANN_CAL_T60_SOC50,NAUMANN_CAL_T60_SOC50,NAUMANN_CAL_T60_SOC50_TEST,"TP_60°C,50%SOC",60,0.5,46238400,12844,535.16666666666663,24,2.52053554799024,84.275280181757523,15.724719818242477,0.049478743450773702,47.293904210128112,10,50,3,3,published_mean_of_3_physical_cells,temperature_soc_condition_mean_trajectory,public_calendar_aging_method_validation,10.17632/kxh42bfgtj.1,https://data.mendeley.com/datasets/kxh42bfgtj/1,CC-BY-4.0,https://creativecommons.org/licenses/by/4.0/
NAUMANN_LFP_CALENDAR_2021,NAUMANN_CAL_T60_SOC50,NAUMANN_CAL_T60_SOC50,NAUMANN_CAL_T60_SOC50_TEST,"TP_60°C,50%SOC",60,0.5,48531600,13481,561.70833333333337,25,2.5097973470441999,83.916243430977659,16.083756569022341,0.050082619370149704,49.091590158071917,10,50,3,3,published_mean_of_3_physical_cells,temperature_soc_condition_mean_trajectory,public_calendar_aging_method_validation,10.17632/kxh42bfgtj.1,https://data.mendeley.com/datasets/kxh42bfgtj/1,CC-BY-4.0,https://creativecommons.org/licenses/by/4.0/
NAUMANN_LFP_CALENDAR_2021,NAUMANN_CAL_T60_SOC50,NAUMANN_CAL_T60_SOC50,NAUMANN_CAL_T60_SOC50_TEST,"TP_60°C,50%SOC",60,0.5,50828400,14119,588.29166666666663,26,2.4988469561529101,83.550112010534477,16.449887989465523,0.050494772316267401,50.318533534792451,10,50,3,3,published_mean_of_3_physical_cells,temperature_soc_condition_mean_trajectory,public_calendar_aging_method_validation,10.17632/kxh42bfgtj.1,https://data.mendeley.com/datasets/kxh42bfgtj/1,CC-BY-4.0,https://creativecommons.org/licenses/by/4.0/
NAUMANN_LFP_CALENDAR_2021,NAUMANN_CAL_T60_SOC50,NAUMANN_CAL_T60_SOC50,NAUMANN_CAL_T60_SOC50_TEST,"TP_60°C,50%SOC",60,0.5,52902000,14695,612.29166666666663,27,2.4882095896557601,83.194446706524701,16.805553293475299,0.051801764611014198,54.209335613413145,10,50,3,3,published_mean_of_3_physical_cells,temperature_soc_condition_mean_trajectory,public_calendar_aging_method_validation,10.17632/kxh42bfgtj.1,https://data.mendeley.com/datasets/kxh42bfgtj/1,CC-BY-4.0,https://creativecommons.org/licenses/by/4.0/
NAUMANN_LFP_CALENDAR_2021,NAUMANN_CAL_T60_SOC50,NAUMANN_CAL_T60_SOC50,NAUMANN_CAL_T60_SOC50_TEST,"TP_60°C,50%SOC",60,0.5,54532800,15148,631.16666666666663,28,2.4793427991755599,82.897981436424615,17.102018563575385,0.051460964154729602,53.19480237627279,10,50,3,3,published_mean_of_3_physical_cells,temperature_soc_condition_mean_trajectory,public_calendar_aging_method_validation,10.17632/kxh42bfgtj.1,https://data.mendeley.com/datasets/kxh42bfgtj/1,CC-BY-4.0,https://creativecommons.org/licenses/by/4.0/
NAUMANN_LFP_CALENDAR_2021,NAUMANN_CAL_T60_SOC50,NAUMANN_CAL_T60_SOC50,NAUMANN_CAL_T60_SOC50_TEST,"TP_60°C,50%SOC",60,0.5,56919600,15811,658.79166666666663,29,2.4659899050836702,82.45152120231738,17.54847879768262,0.052880176408484303,57.419673486153734,10,50,3,3,published_mean_of_3_physical_cells,temperature_soc_condition_mean_trajectory,public_calendar_aging_method_validation,10.17632/kxh42bfgtj.1,https://data.mendeley.com/datasets/kxh42bfgtj/1,CC-BY-4.0,https://creativecommons.org/licenses/by/4.0/
NAUMANN_LFP_CALENDAR_2021,NAUMANN_CAL_T60_SOC50,NAUMANN_CAL_T60_SOC50,NAUMANN_CAL_T60_SOC50_TEST,"TP_60°C,50%SOC",60,0.5,61203600,17001,708.375,30,2.4515274576868702,81.967962536600041,18.032037463399959,0.05351309070555,59.303804152041884,10,50,3,3,published_mean_of_3_physical_cells,temperature_soc_condition_mean_trajectory,public_calendar_aging_method_validation,10.17632/kxh42bfgtj.1,https://data.mendeley.com/datasets/kxh42bfgtj/1,CC-BY-4.0,https://creativecommons.org/licenses/by/4.0/
NAUMANN_LFP_CALENDAR_2021,NAUMANN_CAL_T60_SOC50,NAUMANN_CAL_T60_SOC50,NAUMANN_CAL_T60_SOC50_TEST,"TP_60°C,50%SOC",60,0.5,65660400,18239,759.95833333333337,31,2.4347840973842199,81.408140485363717,18.591859514636283,0.054454607994168805,62.106619010506712,10,50,3,3,published_mean_of_3_physical_cells,temperature_soc_condition_mean_trajectory,public_calendar_aging_method_validation,10.17632/kxh42bfgtj.1,https://data.mendeley.com/datasets/kxh42bfgtj/1,CC-BY-4.0,https://creativecommons.org/licenses/by/4.0/
NAUMANN_LFP_CALENDAR_2021,NAUMANN_CAL_T60_SOC50,NAUMANN_CAL_T60_SOC50,NAUMANN_CAL_T60_SOC50_TEST,"TP_60°C,50%SOC",60,0.5,69084000,19190,799.58333333333337,32,2.42107575990156,80.949795835910791,19.050204164089209,0.055195181497148298,64.311241743437392,10,50,3,3,published_mean_of_3_physical_cells,temperature_soc_condition_mean_trajectory,public_calendar_aging_method_validation,10.17632/kxh42bfgtj.1,https://data.mendeley.com/datasets/kxh42bfgtj/1,CC-BY-4.0,https://creativecommons.org/licenses/by/4.0/
NAUMANN_LFP_CALENDAR_2021,NAUMANN_CAL_T60_SOC50,NAUMANN_CAL_T60_SOC50,NAUMANN_CAL_T60_SOC50_TEST,"TP_60°C,50%SOC",60,0.5,72586800,20163,840.125,33,2.4075057137519602,80.496075021598628,19.503924978401372,0.056256048532737801,67.469350390138658,10,50,3,3,published_mean_of_3_physical_cells,temperature_soc_condition_mean_trajectory,public_calendar_aging_method_validation,10.17632/kxh42bfgtj.1,https://data.mendeley.com/datasets/kxh42bfgtj/1,CC-BY-4.0,https://creativecommons.org/licenses/by/4.0/
NAUMANN_LFP_CALENDAR_2021,NAUMANN_CAL_T60_SOC50,NAUMANN_CAL_T60_SOC50,NAUMANN_CAL_T60_SOC50_TEST,"TP_60°C,50%SOC",60,0.5,76467600,21241,885.04166666666663,34,2.3912833846102202,79.95367388993796,20.04632611006204,0.056919931663938696,69.445672574454264,10,50,3,3,published_mean_of_3_physical_cells,temperature_soc_condition_mean_trajectory,public_calendar_aging_method_validation,10.17632/kxh42bfgtj.1,https://data.mendeley.com/datasets/kxh42bfgtj/1,CC-BY-4.0,https://creativecommons.org/licenses/by/4.0/
