Repository: packl686-arch/LifeTwin-LFP-SOH

# LifeTwin

## 2026 参赛当前版本

LifeTwin 是面向储能 LFP 电池的证据优先型 SOH 轨迹预测与动态修正原型。当前参赛版本已经把公开数据研究、私有数据盲测接口、飞书 AI 工作流和评审证据入口整理为一条可复核链路：

- [V5 在线评审与飞书流程控制台](https://packl686-arch.github.io/LifeTwin-LFP-SOH/v5-console/)
- [完整中文参赛方案](docs/LifeTwin_competition_submission_cn.md)
- [V5 模型与不确定性报告](reports/fastcharge_v5_pairwise_development_2026-08-09.md)
- [动态 landmark 与在线残差审计](reports/fastcharge_v5_dynamic_landmark_audit_2026-08-09.md)
- [V5 小型机器可读证据包](showcase/evidence_v5/README.md)
- [V6 有界状态更新与选择性门控报告](reports/fastcharge_v6_bounded_state_development_2026-08-10.md)
- [V6 训练内 challenger 证据包](showcase/evidence_v6/README.md)
- [V7 重发感知创新状态报告](reports/fastcharge_v7_reissue_innovation_development_2026-08-10.md)
- [V7 训练内嵌套与批次压力证据](showcase/evidence_v7/README.md)
- [海辰私有数据盲测执行手册](docs/hithium_private_blind_execution_cn.md)
- [飞书 AI 工作流设计](docs/feishu_ai_workflow_cn.md)

在 MATR FastCharge 公开 LFP 队列的回顾性开发中，V5 只用 41 个训练电芯完成物理电芯级模型选择，在 81 个公开评估电芯上的 cycle-300 轨迹 MAE 为 **0.2082 pp**，相对 V2 稳定硬门控降低 **27.3%**。支持门控后的 90% 共形区间覆盖率为 **93.10%**，平均宽度为 **1.4155 pp**。

动态 landmark 审计进一步发现：较长前缀重签发的 transition-equal MAE 从 0.2644 pp 降至 **0.1738 pp**，但收益并非每个时点都稳定；三种冻结 GP 候选均未达到 70% 电芯改善门槛，因此系统保留 V5 中心并关闭额外 GP 修正。这项负结果体现了项目的核心原则：**模型只能凭新证据晋级，不能凭复杂度或叙事晋级。**

后续 V6 训练内实验进一步验证了“全量残差更新”仍不够稳定；V6.1 因而改成选择性门控。嵌套留一电芯审计中，P100 门控触发 `10/41` 个电芯并改善其中 `8/10`，全体 P100 MAE 从 `0.24360 pp` 降至 `0.22397 pp`。由于门控由同一批 41 个训练电芯启发，它只被冻结为下一批 outcome-blind 候选，**没有启用、没有再次查看 81 个已暴露评估电芯，当前 champion 仍是 V5**。

最新 V7 进一步扣除当前 V5 重发轨迹已经吸收的趋势，只投影“未吸收创新量”。P100 外层留一电芯审计激活 `9/41` 个电芯并实现 `9/9` 改善，全体 P100 MAE 从 `0.24360 pp` 降至 `0.20628 pp`；两个 MATR 批次双向留出也均通过。P40 虽通过逐电芯门槛，却因批次迁移失败而被淘汰。V7 仍是同一训练队列上的 outcome-informed 开发，因此只冻结 P100 规则等待新电芯盲测，**V5 继续作为当前 champion**。

> 边界：仓库不包含海辰内部测量，也不公开 MATR、SNL 等上游原始数据。上述数字属于结果已暴露的公开循环老化开发证据，不是海辰产品验证、日历老化确认或 15 至 25 年准确率证明。

以下 V0.14 及更早章节保留了项目此前的预注册压力测试、日历老化研究和对抗审计历史，便于评委查看完整研发轨迹。

面向储能 LFP 电池的证据优先型 SOH 寿命数字孪生。

LifeTwin 不试图用一条短曲线直接“猜出 25 年寿命”，而是先从跨温度、
跨 SOC 的公开老化数据中学习共性规律，再用目标对象已经产生的短期数据
持续修正长期轨迹，并在证据不足时明确扩大区间或回退稳定模型。

> 本仓库是独立竞赛研究原型，不是海辰官方产品，不含海辰内部数据，当前
> 结果也不构成海辰电芯或储能电站的产品精度承诺。

## 评委快速入口

先用三分钟看到系统如何工作，再按需深入证据：

1. [评委三分钟简报](JUDGE_BRIEF.md)：一屏了解问题、方法、四个关键结果和边界。
2. [在线评审控制台](https://packl686-arch.github.io/LifeTwin-LFP-SOH/judge-console/)：零安装交互查看通用回退、专用路由和外部负迁移三个冻结案例；[离线单文件](docs/judge-console/index.html)也随仓库冻结。
3. [真实前缀预测入口](showcase/product_demo/README.md)：用不含未来容量的请求生成预测、区间状态、拒绝原因和哈希。

前缀 CLI 面向源码或 editable checkout；当前版本不把冻结参考数据拆离 Git 仓库包装成
standalone wheel 推理服务。

深入证据：[V0.14 预注册长时域压力测试报告](reports/synthetic_long_horizon_identifiability_result_v1_2026-07-22.md) ·
[V0.16 / V2.1 正式终态与根因收口](reports/synthetic_long_horizon_identifiability_v2_1_formal_closeout_20260809.md) ·
[V0.14 机器可读证据](showcase/evidence_v014/README.md) ·
[V0.13 可操作入口报告](reports/product_entry_v013_2026-07-22.md) ·
[开题报告补充材料](SUBMISSION_SUPPLEMENT.md) ·
[V0.12 稳健性报告](reports/robustness_and_long_term_protocol_2026-07-21.md) ·
[独立长期验证预注册](docs/independent_long_term_lfp_preregistration.md) ·
[Phase 1 对抗性审计](reports/phase1_adversarial_audit_2026-07-20.md) ·
[参考资料](docs/references.md)

## V0.14 预注册长时域压力测试

我们在查看合成长时域真值前冻结代码、种子、三个主终点和失败规则，再对
2,900 条 25 年轨迹执行一次性测试。运行和四项安全门均完整通过，但预注册的
方法判定为 **failure**，没有因为结果不理想而改门槛或重写结论。

| 预注册终点 | 实际结果 | 冻结门槛 | 判定 |
|---|---:|---:|---|
| 50% 签发率下的灾难性误差风险降低 | 21.65% | 至少 30% | 未通过 |
| 共享完全相同短期前缀的反例对，两侧同时拒绝 | 27.0% | 至少 80% | 未通过 |
| 已签发轨迹相对平方根基线的平均 IAE 增量 | +0.0146 pp | 不高于 +0.10 pp | 通过 |

该结果给出两个有用边界：结构分歧具有风险排序信号，但当前最大包络门控被固定的
晚期 knee 先验宽度主导；而完全相同前缀可以对应明显不同的 25 年结局，单靠前缀
不可能辨认哪一侧会发生晚期拐点。下一版不能只调阈值，而应把中心预测、可校准风险头
和部分可识别区间分开，并在新种子、新真值族和可观测工况协变量上重新预注册验证。

## 核心方法

```mermaid
flowchart LR
    A["容量、温度、SOC、倍率与时间"] --> B["数据质检与统一时间轴"]
    B --> C["跨工况层次先验"]
    C --> D["目标对象短期数据更新"]
    D --> E{"出现早期容量回升且数据充足?"}
    E -- "否" --> F["稳定层次幂律"]
    E -- "是" --> G["老化项 + 激活偏移项"]
    F --> R["训练域内有界残差修正"]
    G --> R
    R --> H["SOH轨迹与路由化不确定性"]
    H --> U{"校准与域证据足够?"}
    U -- "是" --> I["发放区间并滚动更新"]
    U -- "否" --> J["拒绝预测或扩大区间"]
```

三个核心设计是：

- **跨工况到目标对象的动态更新**：用温度和 SOC 条件学习群体先验，再用目标
  对象少量观测同步修正退化幅度和时间指数。面向“目标电芯/单电芯”更新是产品
  架构目标；当前公开实验没有单电芯轨迹，实际更新的是 target condition-mean
  trajectory（目标条件均值轨迹）。
- **早期激活与不可逆老化分离**：针对低 SOC 下容量先升后降的形状，增加
  饱和激活偏移项，避免单调模型把早期回升误判成长期快速衰减。
- **证据驱动的模型门控**：只有异常形状和观测数量同时满足条件才启用专用
  模型，否则回退稳定主模型，避免复杂模型在普通工况中过拟合。
- **受约束的残差学习**：残差只从训练条件的交叉拟合误差中学习，在 landmark
  处锚定为零，并受时间支持和幅度上限约束，不允许黑盒修正吞掉机理主模型。
- **路由化校准与拒绝发行**：specialist 和 fallback 分开按条件轨迹校准；样本量、
  工况域、前缀轨迹支持或长期独立证据不足时，不输出貌似精确的运营区间。

## 回顾性开发结果

下表是公开 Naumann 日历老化数据上的回顾性开发结果。`p=10` 表示每条目标
轨迹只用前 10 次容量检查建模，再预测后续轨迹；误差指标为平均轨迹绝对误差
（IAE，越低越好）。

| 场景 | 传统平方根曲线 | 层次幂律 V2 | 门控激活 V3 | V2 相对传统方法 | V3 相对 V2 |
|---|---:|---:|---:|---:|---:|
| 未见温度层级 | 1.1287 pp | 0.4801 pp | 0.3662 pp | -57.46% | -23.72% |
| 40 C SOC 插值 | 1.2864 pp | 0.6907 pp | 0.2097 pp | -46.31% | -69.64% |

必须同时看到限制：V3 在主前缀只触发 3 个唯一低 SOC 条件，大量条件与 V2
完全相同，因此描述性 bootstrap 区间上界为 0，而不是小于 0；严格优越标准
没有通过。`tau=3-14 day` 的核心敏感性网格保持平均改善；`tau=20 day` 时只有
未见温度场景反转，`tau=30 day` 时两个场景都反转。主值 7 天又是在查看前一阶段
失效后确定的 post-hoc 值。结论只能称为有潜力的机制开发信号，不能称为独立验证。

File: showcase/audit_results/data_condition_audit.csv
condition_id,test_id,source_cell_id,temperature_c,storage_soc_fraction,observation_count,first_checkup_index,last_checkup_index,maximum_elapsed_days,minimum_capacity_retention_pct,maximum_capacity_retention_pct,missing_value_count,duplicate_checkup_count,physical_replicates_aggregated,statistical_unit
NAUMANN_CAL_T0_SOC50,NAUMANN_CAL_T0_SOC50_TEST,"TP_0°C,50%SOC",0,0.5,35,0,34,885.04166666666652,97.235264460257468,100,0,0,3,temperature_soc_condition_mean_trajectory
NAUMANN_CAL_T10_SOC50,NAUMANN_CAL_T10_SOC50_TEST,"TP_10°C,50%SOC",10,0.5,35,0,34,885.04166666666652,96.961247700532525,100,0,0,3,temperature_soc_condition_mean_trajectory
NAUMANN_CAL_T25_SOC0,NAUMANN_CAL_T25_SOC0_TEST,"TP_25°C,0%SOC",25,0,35,0,34,885.04166666666652,97.872716565331487,100.20067206229332,0,0,3,temperature_soc_condition_mean_trajectory
NAUMANN_CAL_T25_SOC100,NAUMANN_CAL_T25_SOC100_TEST,"TP_25°C,100%SOC",25,1,35,0,34,885.04166666666652,89.008126104746694,100,0,0,3,temperature_soc_condition_mean_trajectory
NAUMANN_CAL_T25_SOC50,NAUMANN_CAL_T25_SOC50_TEST,"TP_25°C,50%SOC",25,0.5,35,0,34,885.04166666666652,95.271963011453764,100,0,0,3,temperature_soc_condition_mean_trajectory
NAUMANN_CAL_T40_SOC0,NAUMANN_CAL_T40_SOC0_TEST,"TP_40°C,0%SOC",40,0,35,0,34,885.04166666666652,96.450765189228321,100.21036463202886,0,0,3,temperature_soc_condition_mean_trajectory
NAUMANN_CAL_T40_SOC100,NAUMANN_CAL_T40_SOC100_TEST,"TP_40°C,100%SOC",40,1,35,0,34,885.04166666666652,86.390020867730897,100,0,0,3,temperature_soc_condition_mean_trajectory
NAUMANN_CAL_T40_SOC12.5,NAUMANN_CAL_T40_SOC12.5_TEST,"TP_40°C,12.5%SOC",40,0.125,35,0,34,885.04166666666652,93.492343457609309,100.22097775775798,0,0,3,temperature_soc_condition_mean_trajectory
NAUMANN_CAL_T40_SOC25,NAUMANN_CAL_T40_SOC25_TEST,"TP_40°C,25%SOC",40,0.25,35,0,34,885.04166666666652,92.05528336328554,100,0,0,3,temperature_soc_condition_mean_trajectory
NAUMANN_CAL_T40_SOC37.5,NAUMANN_CAL_T40_SOC37.5_TEST,"TP_40°C,37.5%SOC",40,0.375,35,0,34,885.04166666666652,90.735839071610982,100,0,0,3,temperature_soc_condition_mean_trajectory
NAUMANN_CAL_T40_SOC50,NAUMANN_CAL_T40_SOC50_TEST,"TP_40°C,50%SOC",40,0.5,35,0,34,885.04166666666652,90.755118875206321,100,0,0,3,temperature_soc_condition_mean_trajectory
NAUMANN_CAL_T40_SOC62.5,NAUMANN_CAL_T40_SOC62.5_TEST,"TP_40°C,62.5%SOC",40,0.625,35,0,34,885.04166666666652,90.289459200236124,100,0,0,3,temperature_soc_condition_mean_trajectory
NAUMANN_CAL_T40_SOC75,NAUMANN_CAL_T40_SOC75_TEST,"TP_40°C,75%SOC",40,0.75,35,0,34,885.04166666666652,89.421395176595354,100,0,0,3,temperature_soc_condition_mean_trajectory
NAUMANN_CAL_T40_SOC87.5,NAUMANN_CAL_T40_SOC87.5_TEST,"TP_40°C,87.5%SOC",40,0.875,35,0,34,885.04166666666652,87.381149771030991,100,0,0,3,temperature_soc_condition_mean_trajectory
NAUMANN_CAL_T60_SOC0,NAUMANN_CAL_T60_SOC0_TEST,"TP_60°C,0%SOC",60,0,35,0,34,885.04166666666652,88.497035210498524,100,0,0,3,temperature_soc_condition_mean_trajectory
NAUMANN_CAL_T60_SOC100,NAUMANN_CAL_T60_SOC100_TEST,"TP_60°C,100%SOC",60,1,35,0,34,885.04166666666652,77.437244974309522,100,0,0,3,temperature_soc_condition_mean_trajectory
NAUMANN_CAL_T60_SOC50,NAUMANN_CAL_T60_SOC50_TEST,"TP_60°C,50%SOC",60,0.5,35,0,34,885.04166666666652,79.95367388993796,100,0,0,3,temperature_soc_condition_mean_trajectory
